Repository: CitrineInformatics/MPEA_dataset

# Expanded dataset of mechanical properties and observed phases of multi-principal element alloys

1. [2018 data](/2018_data/2018_data.csv)
This file was generated from previous reviews ([Gorsse2018](https://doi.org/10.1016/j.dib.2018.11.111), [Couzinine2018](https://doi.org/10.1016/j.dib.2018.10.071)).

2. [2019 data](/2019_data/2019_data.csv)
This file was generated through the extraction of data from references in [wos_query_refs.bib](/2019_data/wos_query_refs.bib).

3. combine_and_process.ipynb generates MPEA_dataset.csv

File: 2020_data/2020_data.csv
REFERENCE: tag,REFERENCE: doi,FORMULA,Internal Reference #,Original DOI,PROPERTY: Type of phases,PROPERTY: Single/Multiphase,PROPERTY: synthesis method,PROPERTY: grain size ($\mu$m),PROPERTY: Exp. Density (g/cm$^3$),PROPERTY: HV,PROPERTY: Type of test,PROPERTY: Test temperature ($^\circ$C),PROPERTY: YS (MPa),PROPERTY: UTS (MPa),PROPERTY: Elongation (%),PROPERTY: Elongation plastic (%),PROPERTY: Exp. Young modulus (GPa),PROPERTY: O content (wppm),PROPERTY: N content (wppm),PROPERTY: C content (wppm),REFERENCE: comment
2020-1,10.1016/j.ijrmhm.2020.105322,Al15Hf15Nb30Ti40,,,B2,single,A,,,,C,25,830,,50,,,,,,
2020-1,10.1016/j.ijrmhm.2020.105322,Al15Hf15Nb30Ti40,,,BCC + sec,multiphase,A,,,,C,25,1250,,16,,,,,,
2020-1,10.1016/j.ijrmhm.2020.105322,Al15Hf15Nb30Ti40,,,B2,single,A,,,,C,600,635,,50,,,,,,
2020-1,10.1016/j.ijrmhm.2020.105322,Al15Hf15Nb30Ti40,,,BCC + sec,multiphase,A,,,,C,600,920,,50,,,,,,
