Repository: CitrineInformatics/MPEA_dataset

# Expanded dataset of mechanical properties and observed phases of multi-principal element alloys

1. [2018 data](/2018_data/2018_data.csv)
This file was generated from previous reviews ([Gorsse2018](https://doi.org/10.1016/j.dib.2018.11.111), [Couzinine2018](https://doi.org/10.1016/j.dib.2018.10.071)).

2. [2019 data](/2019_data/2019_data.csv)
This file was generated through the extraction of data from references in [wos_query_refs.bib](/2019_data/wos_query_refs.bib).

3. combine_and_process.ipynb generates MPEA_dataset.csv

File: stats_and_tables/grouped_by_composition.csv (part 2 of 5)
Alloy composition,FORMULA,IDENTIFIER: Reference ID,REFERENCE: doi,PROPERTY: Processing method,PROPERTY: Microstructure,PROPERTY: O content (wppm),PROPERTY: N content (wppm),PROPERTY: C content (wppm),PROPERTY: grain size ($\mu$m),PROPERTY: ROM Density (g/cm$^3$),PROPERTY: Exp. Density (g/cm$^3$),PROPERTY: HV,PROPERTY: Type of test,PROPERTY: Test temperature ($^\circ$C),PROPERTY: YS (MPa),PROPERTY: UTS (MPa),PROPERTY: Elongation (%),PROPERTY: Elongation plastic (%),PROPERTY: Young modulus (GPa),REFERENCE: year
,Al0.62 Co1 Cr1 Fe1 Mn1 Ni1,16,10.1016/j.actamat.2013.09.037,CAST,FCC+BCC,,,,,7.2,,405.0,T,25.0,833.0,,5.0,,203.0,2013
Al0.667 C1 Co0.667 Cr0.667 Fe0.667 Ni0.667,,,,,,,,,,,,,,,,,,,,
,Al0.667 C1 Co0.667 Cr0.667 Fe0.667 Ni0.667,6,10.1016/j.jallcom.2010.10.047,CAST,BCC+Sec.,,,,,7.0,,,C,25.0,1255.0,2083.0,,6.0,73.0,2010
Al0.667 Co0.667 Cr0.667 Fe0.667 Mo0.333 Ni1,,,,,,,,,,,,,,,,,,,,
,Al0.667 Co0.667 Cr0.667 Fe0.667 Mo0.333 Ni1,11,10.1016/j.intermet.2012.09.008,CAST,FCC+Sec.,,,,,7.2,,586.0,,25.0,,,,,,2012
Al0.667 Co0.667 Cr0.667 Fe0.667 Ni0.667 Ti1,,,,,,,,,,,,,,,,,,,,
,Al0.667 Co0.667 Cr0.667 Fe0.667 Ni0.667 Ti1,14,10.1063/1.2734517,CAST,BCC+Laves (C14),,,,,6.1,,,C,25.0,2220.0,2720.0,6.6,5.0,160.0,2007
,Al0.667 Co0.667 Cr0.667 Fe0.667 Ni0.667 Ti1,181,10.1016/j.jallcom.2019.07.100,,,,,,,,,,C,25.0,2220.0,,5.3,,,2019
Al0.667 Co0.667 Cr0.667 Fe1 Mo0.333 Ni0.667,,,,,,,,,,,,,,,,,,,,
,Al0.667 Co0.667 Cr0.667 Fe1 Mo0.333 Ni0.667,10,10.1016/j.wear.2009.10.013,CAST,BCC+Sec.,,,,,7.2,,635.0,,25.0,,,,,,2009
Al0.667 Co0.667 Cu0.667 Fe0.667 Ni1,,,,,,,,,,,,,,,,,,,,
,Al0.667 Co0.667 Cu0.667 Fe0.667 Ni1,213,10.1016/j.jmst.2018.12.014,CAST,,,,,,,,323.8,C,25.0,680.0,,35.9,,,2018
Al0.667 Co0.833 Cr0.833 Fe0.833 Ni0.833 Ti1,,,,,,,,,,,,,,,,,,,,
,Al0.667 Co0.833 Cr0.833 Fe0.833 Ni0.833 Ti1,181,10.1016/j.jallcom.2019.07.100,CAST,,,,,22.03,,,856.9,C,25.0,1272.0,,3.15,,,2019
Al0.667 Co1 Cr0.667 Fe0.667 Mo0.333 Ni0.667,,,,,,,,,,,,,,,,,,,,
,Al0.667 Co1 Cr0.667 Fe0.667 Mo0.333 Ni0.667,9,10.1002/adem.200900171,CAST,BCC+Sec.,,,,,7.2,,741.0,,25.0,,,,,,2010
Al0.667 Co1 Cr1 Cu1 Fe1 Mn1 Ni1 Ti1 V1,,,,,,,,,,,,,,,,,,,,
,Al0.667 Co1 Cr1 Cu1 Fe1 Mn1 Ni1 Ti1 V1,61,10.1016/j.msea.2006.11.049,CAST,BCC+Sec.,,,,,5.1,,,C,25.0,1461.0,1461.0,1.0,,163.0,2006
Al0.667 Cr1 Nb0.667 Ti0.667 V0.667,,,,,,,,,,,,,,,,,,,,
,Al0.667 Cr1 Nb0.667 Ti0.667 V0.667,99,10.1016/j.jallcom.2015.08.224,ANNEAL,BCC+Laves,,,,,5.8,,,C,600.0,1370.0,1480.0,,,,2015
,Al0.667 Cr1 Nb0.667 Ti0.667 V0.667,99,10.1016/j.jallcom.2015.08.224,ANNEAL,BCC+Laves,,,,,5.8,,,C,800.0,970.0,1045.0,,,,2015
,Al0.667 Cr1 Nb0.667 Ti0.667 V0.667,99,10.1016/j.jallcom.2015.08.224,ANNEAL,BCC+Laves,,,,,5.8,,,C,1000.0,75.0,105.0,,,,2015
,Al0.667 Cr1 Nb0.667 Ti0.667 V0.667,99,10.1016/j.jallcom.2015.08.224,ANNEAL,BCC+Laves,,,,,5.8,,,C,25.0,1700.0,1700.0,,,,2015
Al0.667 Li0.667 Mg0.333 Sc0.667 Ti1,,,,,,,,,,,,,,,,,,,,
,Al0.667 Li0.667 Mg0.333 Sc0.667 Ti1,38,10.1080/21663831.2014.985855,,FCC+HCP,,,,,2.7,,591.0,,25.0,,,,,69.0,2014
Al0.667 Nb0.667 Ti0.667 V0.667 Zr1,,,,,,,,,,,,,,,,,,,,
,Al0.667 Nb0.667 Ti0.667 V0.667 Zr1,68,10.1016/j.msea.2017.08.019,ANNEAL,B2+Laves+Sec.,,,,,5.8,,,C,600.0,1195.0,1195.0,,,,2017
,Al0.667 Nb0.667 Ti0.667 V0.667 Zr1,68,10.1016/j.msea.2017.08.019,ANNEAL,B2+Laves+Sec.,,,,,5.8,,,C,800.0,180.0,395.0,,,,2017
,Al0.667 Nb0.667 Ti0.667 V0.667 Zr1,68,10.1016/j.msea.2017.08.019,ANNEAL,B2+Laves+Sec.,,,,,5.8,,,C,25.0,1535.0,1550.0,,,,2017
Al0.667 Nb1 Ta0.333 Ti1 Zr0.333,,,,,,,,,,,,,,,,,,,,
,Al0.667 Nb1 Ta0.333 Ti1 Zr0.333,39,10.1007/s11837-014-1066-0,OTHER,BCC,,,,2000.0,6.8,,408.0,C,25.0,1280.0,1367.0,4.0,,106.0,2014
,Al0.667 Nb1 Ta0.333 Ti1 Zr0.333,39,10.1007/s11837-014-1066-0,OTHER,BCC,,,,2000.0,6.9,,,C,25.0,1280.0,1367.0,3.5,,,2014
,Al0.667 Nb1 Ta0.333 Ti1 Zr0.333,39,10.1007/s11837-014-1066-0,OTHER,BCC,,,,2000.0,6.9,,,C,800.0,728.0,1000.0,12.0,,,2014
,Al0.667 Nb1 Ta0.333 Ti1 Zr0.333,39,10.1007/s11837-014-1066-0,OTHER,BCC,,,,2000.0,6.9,,,C,1000.0,403.0,415.0,50.0,,,2014
,Al0.667 Nb1 Ta0.333 Ti1 Zr0.333,133,10.1080/02670836.2018.1446267,,,,,,,,6.8,407.9,C,25.0,1280.0,,4.8,,,2018
Al0.68 Co1 Cr1 Fe1 Mn1 Ni1,,,,,,,,,,,,,,,,,,,,
,Al0.68 Co1 Cr1 Fe1 Mn1 Ni1,16,10.1016/j.actamat.2013.09.037,CAST,FCC+BCC,,,,,7.2,,486.0,,25.0,,,,,202.0,2013
Al0.7 Co0.3 Cr1 Fe1 Ni1,,,,,,,,,,,,,,,,,,,,
,Al0.7 Co0.3 Cr1 Fe1 Ni1,2,10.1016/j.matdes.2013.04.061,POWDER,FCC+BCC+B2,,,,,6.8,,624.0,C,25.0,2033.0,2635.0,8.0,,,2013
Al0.7 Co1 Cr1 Fe1 Mn1 Ni1,,,,,,,,,,,,,,,,,,,,
,Al0.7 Co1 Cr1 Fe1 Mn1 Ni1,135,10.1016/j.jallcom.2018.10.168,CAST,,,,,0.2,,,622.0,C,25.0,2230.0,,,1.69,,2018
Al0.7 Cr1 Fe1 Mn1 Ni1,,,,,,,,,,,,,,,,,,,,
,Al0.7 Cr1 Fe1 Mn1 Ni1,101,10.1016/j.msea.2019.04.104,CAST,,,,,,,,375.0,C,25.0,1170.0,,55.0,,,2019
Al0.714 Cr0.714 Cu0.714 Fe0.714 Ni1,,,,,,,,,,,,,,,,,,,,
,Al0.714 Cr0.714 Cu0.714 Fe0.714 Ni1,32,10.1016/j.msea.2011.11.063,ANNEAL,FCC+BCC,,,,,6.9,,367.0,,25.0,,,,,180.0,2011
Al0.75 Co1 Cr1 Cu0.25 Fe1 Ni1 Ti0.5,,,,,,,,,,,,,,,,,,,,
,Al0.75 Co1 Cr1 Cu0.25 Fe1 Ni1 Ti0.5,13,10.1016/j.jallcom.2008.11.059,CAST,FCC+BCC,,,,,6.8,,,C,25.0,1900.0,2697.0,,12.0,164.0,2008
Al0.75 Co1 Cr1 Fe1 Mn1 Ni1,,,,,,,,,,,,,,,,,,,,
,Al0.75 Co1 Cr1 Fe1 Mn1 Ni1,16,10.1016/j.actamat.2013.09.037,CAST,FCC+BCC,,,,,7.1,,530.0,,25.0,,,,,200.0,2013
Al0.75 Co1 Cr1 Fe1 Ni1,,,,,,,,,,,,,,,,,,,,
,Al0.75 Co1 Cr1 Fe1 Ni1,54,10.1016/j.jallcom.2009.08.090,ANNEAL,FCC+BCC,,,,,7.0,,388.0,,25.0,,,,,200.0,2009
,Al0.75 Co1 Cr1 Fe1 Ni1,54,10.1016/j.jallcom.2009.08.090,ANNEAL,FCC+BCC,,,,,7.0,,280.0,,25.0,,,,,200.0,2009
Al0.75 Co1 Fe1 Ni1,,,,,,,,,,,,,,,,,,,,
,Al0.75 Co1 Fe1 Ni1,27,10.1016/j.jmmm.2014.07.023,CAST,FCC+BCC,,,,,7.0,,385.0,C,25.0,794.0,,,,179.0,2014
Al0.75 Hf1 Nb1 Ta1 Ti1 Zr1,,,,,,,,,,,,,,,,,,,,
,Al0.75 Hf1 Nb1 Ta1 Ti1 Zr1,40,10.1016/j.jallcom.2014.11.064,CAST,BCC,,,,89.0,9.3,,427.0,C,25.0,1415.0,2050.0,30.0,,102.0,2014
Al0.75 Mo1 Nb1 Ti1 V1,,,,,,,,,,,,,,,,,,,,
,Al0.75 Mo1 Nb1 Ti1 V1,41,10.3390/e16020870,CAST,BCC,,,,,6.6,,517.0,C,25.0,1260.0,1300.0,8.0,,154.0,2014
Al0.774 Fe1 Mn0.903 Ni0.484,,,,,,,,,,,,,,,,,,,,
,Al0.774 Fe1 Mn0.903 Ni0.484,123,10.1155/2019/2157592,CAST,,,,,,,,310.0,,,,,,,,2019
,Al0.774 Fe1 Mn0.903 Ni0.484,123,10.1155/2019/2157592,ANNEAL,,,,,,,,340.0,,,,,,,,2019
,Al0.774 Fe1 Mn0.903 Ni0.484,123,10.1155/2019/2157592,ANNEAL,,,,,,,,330.0,,,,,,,,2019
Al0.774 Fe1 Mn0.903 Ni0.484 Ti0.026,,,,,,,,,,,,,,,,,,,,
,Al0.774 Fe1 Mn0.903 Ni0.484 Ti0.026,123,10.1155/2019/2157592,CAST,,,,,,,,330.0,,,,,,,,2019
,Al0.774 Fe1 Mn0.903 Ni0.484 Ti0.026,123,10.1155/2019/2157592,ANNEAL,,,,,,,,410.0,,,,,,,,2019
,Al0.774 Fe1 Mn0.903 Ni0.484 Ti0.026,123,10.1155/2019/2157592,ANNEAL,,,,,,,,330.0,,,,,,,,2019
Al0.774 Fe1 Mn0.903 Ni0.484 Ti0.097,,,,,,,,,,,,,,,,,,,,
,Al0.774 Fe1 Mn0.903 Ni0.484 Ti0.097,123,10.1155/2019/2157592,CAST,,,,,,,,500.0,,,,,,,,2019
,Al0.774 Fe1 Mn0.903 Ni0.484 Ti0.097,123,10.1155/2019/2157592,ANNEAL,,,,,,,,495.0,,,,,,,,2019
,Al0.774 Fe1 Mn0.903 Ni0.484 Ti0.097,123,10.1155/2019/2157592,ANNEAL,,,,,,,,490.0,,,,,,,,2019
Al0.8 Co1 Cr1 Cu1 Fe1,,,,,,,,,,,,,,,,,,,,
,Al0.8 Co1 Cr1 Cu1 Fe1,20,10.3166/acsm.31.633-648,,FCC+BCC,,,,,7.0,,271.0,,25.0,,,,,177.0,2019
Al0.8 Co1 Cr1 Cu1 Fe1 Ni1,,,,,,,,,,,,,,,,,,,,
,Al0.8 Co1 Cr1 Cu1 Fe1 Ni1,9,10.1002/adem.200900171,CAST,FCC+BCC,,,,,7.3,,270.0,,25.0,,,,,187.0,2010
Al0.8 Co1 Cr1 Fe1 Ni1 Ti0.2,,,,,,,,,,,,,,,,,,,,
,Al0.8 Co1 Cr1 Fe1 Ni1 Ti0.2,181,10.1016/j.jallcom.2019.07.100,,,,,,,,,,C,25.0,968.0,,30.1,,,2019
Al0.8 Cr1 Fe1 Mn1 Ni1,,,,,,,,,,,,,,,,,,,,
,Al0.8 Cr1 Fe1 Mn1 Ni1,101,10.1016/j.msea.2019.04.104,CAST,,,,,,,,386.0,C,25.0,1200.0,,55.0,,,2019
Al0.81 Co1 Cr1 Fe1 Mn1 Ni1,,,,,,,,,,,,,,,,,,,,
,Al0.81 Co1 Cr1 Fe1 Mn1 Ni1,16,10.1016/j.actamat.2013.09.037,CAST,FCC+BCC,,,,,7.0,,539.0,,25.0,,,,,199.0,2013
Al0.833 Cr0.833 Cu0.833 Fe0.833 Ni1,,,,,,,,,,,,,,,,,,,,
,Al0.833 Cr0.833 Cu0.833 Fe0.833 Ni1,32,10.1016/j.msea.2011.11.063,ANNEAL,FCC+BCC,,,,,6.8,,407.0,,25.0,,,,,179.0,2011
Al0.853 Co0.647 Cr1 Fe0.147 Ni0.294,,,,,,,,,,,,,,,,,,,,
,Al0.853 Co0.647 Cr1 Fe0.147 Ni0.294,155,10.1016/j.actamat.2019.03.010,,,,,,,,,699.0,,,,,,,,2019
Al0.875 Co1 Cr1 Fe1 Ni1,,,,,,,,,,,,,,,,,,,,
,Al0.875 Co1 Cr1 Fe1 Ni1,54,10.1016/j.jallcom.2009.08.090,ANNEAL,BCC,,,,,6.9,,538.0,,25.0,,,,,197.0,2009
,Al0.875 Co1 Cr1 Fe1 Ni1,54,10.1016/j.jallcom.2009.08.090,ANNEAL,FCC+BCC,,,,,6.9,,361.0,,25.0,,,,,197.0,2009
,Al0.875 Co1 Cr1 Fe1 Ni1,3,10.1016/C2013-0-14235-3,,FCC+BCC,,,,,6.9,,,,25.0,,,,,197.0,2014
Al0.88 Co1 Cr1 Fe1 Mn1 Ni1,,,,,,,,,,,,,,,,,,,,
,Al0.88 Co1 Cr1 Fe1 Mn1 Ni1,16,10.1016/j.actamat.2013.09.037,CAST,FCC+BCC,,,,,7.0,,533.0,,25.0,,,,,197.0,2013
Al0.885 Cr1 Fe1 Ni1,,,,,,,,,,,,,,,,,,,,
,Al0.885 Cr1 Fe1 Ni1,159,10.1016/j.matchar.2018.06.036,CAST,,,,,,,,,C,25.0,770.0,,37.1,,,2018
Al0.9 Co1 Cr1 Fe1 Ni1,,,,,,,,,,,,,,,,,,,,
,Al0.9 Co1 Cr1 Fe1 Ni1,137,10.1016/j.matdes.2019.107698,CAST,,,,,,,,511.0,,,,,,,,2019
Al0.9 Co1 Cr1 Fe1 Ni1 Ti0.5,,,,,,,,,,,,,,,,,,,,
,Al0.9 Co1 Cr1 Fe1 Ni1 Ti0.5,137,10.1016/j.matdes.2019.107698,CAST,,,,,,,,623.0,,,,,,,,2019
Al0.947 Co0.158 Mo1 Ni0.289 W0.237,,,,,,,,,,,,,,,,,,,,
,Al0.947 Co0.158 Mo1 Ni0.289 W0.237,212,10.1038/s41467-019-10533-1,CAST,,,,,,,,725.0,,25.0,,,,,,2019
Al0.95 Co1 Cr1 Fe1 Mn1 Ni1,,,,,,,,,,,,,,,,,,,,
,Al0.95 Co1 Cr1 Fe1 Mn1 Ni1,16,10.1016/j.actamat.2013.09.037,CAST,FCC+BCC,,,,,6.9,,535.0,,25.0,,,,,196.0,2013
Al1 C0.1 Co1 Cr1 Fe1 Ni1,,,,,,,,,,,,,,,,,,,,
,Al1 C0.1 Co1 Cr1 Fe1 Ni1,6,10.1016/j.jallcom.2010.10.047,CAST,BCC+Sec.,,,,,6.7,,,C,25.0,957.0,2550.0,,11.0,213.0,2010
,Al1 C0.1 Co1 Cr1 Fe1 Ni1,181,10.1016/j.jallcom.2019.07.100,,,,,,,,,,C,25.0,957.0,,10.52,,,2019
Al1 C0.2 Co1 Cr1 Fe1 Ni1,,,,,,,,,,,,,,,,,,,,
,Al1 C0.2 Co1 Cr1 Fe1 Ni1,6,10.1016/j.jallcom.2010.10.047,CAST,BCC+Sec.,,,,,6.8,,,C,25.0,906.0,2386.0,,9.0,151.0,2010
,Al1 C0.2 Co1 Cr1 Fe1 Ni1,181,10.1016/j.jallcom.2019.07.100,,,,,,,,,,C,25.0,906.0,,8.68,,,2019
Al1 C0.3 Co1 Cr1 Fe1 Ni1,,,,,,,,,,,,,,,,,,,,
,Al1 C0.3 Co1 Cr1 Fe1 Ni1,6,10.1016/j.jallcom.2010.10.047,CAST,BCC+Sec.,,,,,6.8,,,C,25.0,867.0,2178.0,,8.0,137.0,2010
,Al1 C0.3 Co1 Cr1 Fe1 Ni1,181,10.1016/j.jallcom.2019.07.100,,,,,,,,,,C,25.0,867.0,,7.82,,,2019
Al1 C0.4 Co1 Cr1 Fe1 Ni1,,,,,,,,,,,,,,,,,,,,
,Al1 C0.4 Co1 Cr1 Fe1 Ni1,6,10.1016/j.jallcom.2010.10.047,CAST,BCC+Sec.,,,,,6.8,,,C,25.0,1056.0,2375.0,,7.0,156.0,2010
,Al1 C0.4 Co1 Cr1 Fe1 Ni1,181,10.1016/j.jallcom.2019.07.100,,,,,,,,,,C,25.0,1056.0,,6.67,,,2019
Al1 C0.5 Co1 Cr1 Fe1 Ni1,,,,,,,,,,,,,,,,,,,,
,Al1 C0.5 Co1 Cr1 Fe1 Ni1,6,10.1016/j.jallcom.2010.10.047,CAST,BCC+Sec.,,,,,6.8,,,C,25.0,1060.0,2250.0,,6.0,181.0,2010
,Al1 C0.5 Co1 Cr1 Fe1 Ni1,181,10.1016/j.jallcom.2019.07.100,,,,,,,,,,C,25.0,1060.0,,5.6,,,2019
Al1 C1 Co1 Cr1 Fe1 Ni1,,,,,,,,,,,,,,,,,,,,
,Al1 C1 Co1 Cr1 Fe1 Ni1,6,10.1016/j.jallcom.2010.10.047,CAST,BCC+Sec.,,,,,6.9,,,C,25.0,1251.0,2166.0,,7.0,75.0,2010
,Al1 C1 Co1 Cr1 Fe1 Ni1,124,10.1080/00325899.2019.1576389,POWDER,,,,,,,,,,,,,,,,2019
Al1 Co0.149 Cr0.34 Cu0.191 Fe0.34 Ni0.106,,,,,,,,,,,,,,,,,,,,
,Al1 Co0.149 Cr0.34 Cu0.191 Fe0.34 Ni0.106,155,10.1016/j.actamat.2019.03.010,,,,,,,,,749.0,,,,,,,,2019
Al1 Co0.234 Cr0.468 Cu0.106 Fe0.213 Ni0.106,,,,,,,,,,,,,,,,,,,,
,Al1 Co0.234 Cr0.468 Cu0.106 Fe0.213 Ni0.106,155,10.1016/j.actamat.2019.03.010,,,,,,,,,797.0,,,,,,,,2019
Al1 Co0.238 Cr0.714 Cu0.119 Fe0.167 Ni0.143,,,,,,,,,,,,,,,,,,,,
,Al1 Co0.238 Cr0.714 Cu0.119 Fe0.167 Ni0.143,155,10.1016/j.actamat.2019.03.010,,,,,,,,,783.0,,,,,,,,2019
Al1 Co0.25 Cr1 Fe1 Ni1,,,,,,,,,,,,,,,,,,,,
,Al1 Co0.25 Cr1 Fe1 Ni1,181,10.1016/j.jallcom.2019.07.100,,,,,,,,,,C,25.0,1363.0,,19.0,,,2019
Al1 Co0.255 Cr0.255 Cu0.106 Fe0.277 Ni0.234,,,,,,,,,,,,,,,,,,,,
,Al1 Co0.255 Cr0.255 Cu0.106 Fe0.277 Ni0.234,155,10.1016/j.actamat.2019.03.010,,,,,,,,,811.0,,,,,,,,2019
Al1 Co0.255 Cr0.426 Cu0.106 Fe0.234 Ni0.106,,,,,,,,,,,,,,,,,,,,
,Al1 Co0.255 Cr0.426 Cu0.106 Fe0.234 Ni0.106,155,10.1016/j.actamat.2019.03.010,,,,,,,,,843.0,,,,,,,,2019
Al1 Co0.256 Cr0.795 Cu0.128 Fe0.205 Ni0.179,,,,,,,,,,,,,,,,,,,,
,Al1 Co0.256 Cr0.795 Cu0.128 Fe0.205 Ni0.179,155,10.1016/j.actamat.2019.03.010,,,,,,,,,802.0,,,,,,,,2019
Al1 Co0.277 Cr0.277 Cu0.106 Fe0.255 Ni0.213,,,,,,,,,,,,,,,,,,,,
,Al1 Co0.277 Cr0.277 Cu0.106 Fe0.255 Ni0.213,155,10.1016/j.actamat.2019.03.010,,,,,,,,,799.0,,,,,,,,2019
Al1 Co0.277 Cr0.426 Cu0.106 Fe0.213 Ni0.106,,,,,,,,,,,,,,,,,,,,
,Al1 Co0.277 Cr0.426 Cu0.106 Fe0.213 Ni0.106,155,10.1016/j.actamat.2019.03.010,,,,,,,,,805.0,,,,,,,,2019
Al1 Co0.278 Cr0.861 Cu0.167 Fe0.25 Ni0.222,,,,,,,,,,,,,,,,,,,,
,Al1 Co0.278 Cr0.861 Cu0.167 Fe0.25 Ni0.222,155,10.1016/j.actamat.2019.03.010,,,,,,,,,790.0,,,,,,,,2019
Al1 Co0.289 Cr0.158 Cu0.237 Fe0.816 Ni0.132,,,,,,,,,,,,,,,,,,,,
,Al1 Co0.289 Cr0.158 Cu0.237 Fe0.816 Ni0.132,155,10.1016/j.actamat.2019.03.010,,,,,,,,,604.0,,,,,,,,2019
Al1 Co0.298 Cr0.319 Cu0.106 Fe0.277 Ni0.128,,,,,,,,,,,,,,,,,,,,
,Al1 Co0.298 Cr0.319 Cu0.106 Fe0.277 Ni0.128,155,10.1016/j.actamat.2019.03.010,,,,,,,,,728.0,,,,,,,,2019
Al1 Co0.298 Cr0.404 Cu0.106 Fe0.213 Ni0.106,,,,,,,,,,,,,,,,,,,,
,Al1 Co0.298 Cr0.404 Cu0.106 Fe0.213 Ni0.106,155,10.1016/j.actamat.2019.03.010,,,,,,,,,855.0,,,,,,,,2019
Al1 Co0.298 Cr0.426 Cu0.106 Fe0.191 Ni0.106,,,,,,,,,,,,,,,,,,,,
,Al1 Co0.298 Cr0.426 Cu0.106 Fe0.191 Ni0.106,155,10.1016/j.actamat.2019.03.010,,,,,,,,,859.0,,,,,,,,2019
Al1 Co0.304 Cr0.5 Cu0.109 Fe0.152 Ni0.109,,,,,,,,,,,,,,,,,,,,
,Al1 Co0.304 Cr0.5 Cu0.109 Fe0.152 Ni0.109,155,10.1016/j.actamat.2019.03.010,,,,,,,,,811.0,,,,,,,,2019
Al1 Co0.318 Cr0.5 Cu0.114 Fe0.205 Ni0.136,,,,,,,,,,,,,,,,,,,,
,Al1 Co0.318 Cr0.5 Cu0.114 Fe0.205 Ni0.136,155,10.1016/j.actamat.2019.03.010,,,,,,,,,790.0,,,,,,,,2019
Al1 Co0.326 Cr0.488 Cu0.116 Fe0.279 Ni0.116,,,,,,,,,,,,,,,,,,,,
,Al1 Co0.326 Cr0.488 Cu0.116 Fe0.279 Ni0.116,155,10.1016/j.actamat.2019.03.010,,,,,,,,,828.0,,,,,,,,2019
Al1 Co0.333 Cr0.333 Cu0.333 Fe0.333,,,,,,,,,,,,,,,,,,,,
,Al1 Co0.333 Cr0.333 Cu0.333 Fe0.333,20,10.3166/acsm.31.633-648,,BCC,,,,,5.4,,644.0,,25.0,,,,,138.0,2019
Al1 Co0.333 Cr0.333 Fe0.333 Ni0.333,,,,,,,,,,,,,,,,,,,,
,Al1 Co0.333 Cr0.333 Fe0.333 Ni0.333,4,10.1016/j.jallcom.2008.07.124,CAST,BCC,,,,,5.3,,506.0,,25.0,,,,,158.0,2008
Al1 Co0.349 Cr0.395 Cu0.116 Fe0.326 Ni0.14,,,,,,,,,,,,,,,,,,,,
,Al1 Co0.349 Cr0.395 Cu0.116 Fe0.326 Ni0.14,155,10.1016/j.actamat.2019.03.010,,,,,,,,,794.0,,,,,,,,2019
Al1 Co0.357 Cr0.357 Cu0.357 Fe0.357,,,,,,,,,,,,,,,,,,,,
,Al1 Co0.357 Cr0.357 Cu0.357 Fe0.357,20,10.3166/acsm.31.633-648,,BCC,,,,,5.5,,657.0,,25.0,,,,,140.0,2019
Al1 Co0.362 Cr0.34 Cu0.106 Fe0.213 Ni0.106,,,,,,,,,,,,,,,,,,,,
,Al1 Co0.362 Cr0.34 Cu0.106 Fe0.213 Ni0.106,155,10.1016/j.actamat.2019.03.010,,,,,,,,,841.0,,,,,,,,2019
Al1 Co0.383 Cr0.319 Cu0.106 Fe0.213 Ni0.106,,,,,,,,,,,,,,,,,,,,
,Al1 Co0.383 Cr0.319 Cu0.106 Fe0.213 Ni0.106,155,10.1016/j.actamat.2019.03.010,,,,,,,,,849.0,,,,,,,,2019
Al1 Co0.395 Cr0.349 Fe0.326 Ni0.256,,,,,,,,,,,,,,,,,,,,
,Al1 Co0.395 Cr0.349 Fe0.326 Ni0.256,155,10.1016/j.actamat.2019.03.010,,,,,,,,,806.0,,,,,,,,2019
Al1 Co0.4 Cr0.4 Cu0.4 Fe0.4,,,,,,,,,,,,,,,,,,,,
,Al1 Co0.4 Cr0.4 Cu0.4 Fe0.4,20,10.3166/acsm.31.633-648,,FCC+BCC,,,,,5.6,,624.0,,25.0,,,,,144.0,2019
Al1 Co0.4 Cr0.4 Fe0.4 Ni0.4,,,,,,,,,,,,,,,,,,,,
,Al1 Co0.4 Cr0.4 Fe0.4 Ni0.4,4,10.1016/j.jallcom.2008.07.124,CAST,BCC,,,,,5.6,,487.0,,25.0,,,,,165.0,2008
Al1 Co0.404 Cr0.404 Cu0.106 Fe0.106 Ni0.106,,,,,,,,,,,,,,,,,,,,
,Al1 Co0.404 Cr0.404 Cu0.106 Fe0.106 Ni0.106,155,10.1016/j.actamat.2019.03.010,,,,,,,,,878.0,,,,,,,,2019
Al1 Co0.419 Cr0.465 Fe0.279 Ni0.163,,,,,,,,,,,,,,,,,,,,
,Al1 Co0.419 Cr0.465 Fe0.279 Ni0.163,155,10.1016/j.actamat.2019.03.010,,,,,,,,,864.0,,,,,,,,2019
Al1 Co0.419 Cr0.558 Fe0.233 Ni0.116,,,,,,,,,,,,,,,,,,,,
,Al1 Co0.419 Cr0.558 Fe0.233 Ni0.116,155,10.1016/j.actamat.2019.03.010,,,,,,,,,856.0,,,,,,,,2019
Al1 Co0.426 Cr0.383 Cu0.106 Fe0.106 Ni0.106,,,,,,,,,,,,,,,,,,,,
,Al1 Co0.426 Cr0.383 Cu0.106 Fe0.106 Ni0.106,155,10.1016/j.actamat.2019.03.010,,,,,,,,,883.0,,,,,,,,2019
Al1 Co0.435 Cr0.435 Cu0.435 Fe0.435,,,,,,,,,,,,,,,,,,,,
,Al1 Co0.435 Cr0.435 Cu0.435 Fe0.435,20,10.3166/acsm.31.633-648,,FCC+BCC,,,,,5.7,,603.0,,25.0,,,,,147.0,2019
Al1 Co0.442 Cr0.442 Fe0.256 Ni0.186,,,,,,,,,,,,,,,,,,,,
,Al1 Co0.442 Cr0.442 Fe0.256 Ni0.186,155,10.1016/j.actamat.2019.03.010,,,,,,,,,855.0,,,,,,,,2019
Al1 Co0.442 Cr0.558 Fe0.186 Ni0.14,,,,,,,,,,,,,,,,,,,,
,Al1 Co0.442 Cr0.558 Fe0.186 Ni0.14,155,10.1016/j.actamat.2019.03.010,,,,,,,,,855.0,,,,,,,,2019
Al1 Co0.457 Cr0.391 Cu0.109 Fe0.109 Ni0.109,,,,,,,,,,,,,,,,,,,,
,Al1 Co0.457 Cr0.391 Cu0.109 Fe0.109 Ni0.109,155,10.1016/j.actamat.2019.03.010,,,,,,,,,840.0,,,,,,,,2019
Al1 Co0.465 Cr0.442 Fe0.209 Ni0.209,,,,,,,,,,,,,,,,,,,,
,Al1 Co0.465 Cr0.442 Fe0.209 Ni0.209,155,10.1016/j.actamat.2019.03.010,,,,,,,,,816.0,,,,,,,,2019
Al1 Co0.465 Cr0.488 Fe0.209 Ni0.163,,,,,,,,,,,,,,,,,,,,
,Al1 Co0.465 Cr0.488 Fe0.209 Ni0.163,155,10.1016/j.actamat.2019.03.010,,,,,,,,,828.0,,,,,,,,2019
Al1 Co0.465 Cr0.512 Fe0.186 Ni0.163,,,,,,,,,,,,,,,,,,,,
,Al1 Co0.465 Cr0.512 Fe0.186 Ni0.163,155,10.1016/j.actamat.2019.03.010,,,,,,,,,857.0,,,,,,,,2019
Al1 Co0.5 Cr0.5 Cu0.5 Fe0.5,,,,,,,,,,,,,,,,,,,,
,Al1 Co0.5 Cr0.5 Cu0.5 Fe0.5,20,10.3166/acsm.31.633-648,,FCC+BCC,,,,,5.9,,567.0,,25.0,,,,,152.0,2019
Al1 Co0.5 Cr0.5 Cu0.5 Fe0.5 Ni0.5,,,,,,,,,,,,,,,,,,,,
,Al1 Co0.5 Cr0.5 Cu0.5 Fe0.5 Ni0.5,64,10.1007/s11661-005-0218-9,CAST,BCC,,,,,6.7,,,C,1000.0,116.0,,,,,2005
,Al1 Co0.5 Cr0.5 Cu0.5 Fe0.5 Ni0.5,64,10.1007/s11661-005-0218-9,CAST,BCC,,,,,6.7,,,C,1100.0,79.0,,,,,2005
,Al1 Co0.5 Cr0.5 Cu0.5 Fe0.5 Ni0.5,64,10.1007/s11661-005-0218-9,CAST,BCC,,,,,6.7,,,C,25.0,1620.0,,,,,2005
,Al1 Co0.5 Cr0.5 Cu0.5 Fe0.5 Ni0.5,64,10.1007/s11661-005-0218-9,CAST,BCC,,,,,6.7,,,C,600.0,805.0,,,,,2005
,Al1 Co0.5 Cr0.5 Cu0.5 Fe0.5 Ni0.5,64,10.1007/s11661-005-0218-9,CAST,BCC,,,,,6.7,,,C,500.0,1120.0,,,,,2005
,Al1 Co0.5 Cr0.5 Cu0.5 Fe0.5 Ni0.5,64,10.1007/s11661-005-0218-9,CAST,BCC,,,,,6.7,,,C,700.0,567.0,,,,,2005
,Al1 Co0.5 Cr0.5 Cu0.5 Fe0.5 Ni0.5,64,10.1007/s11661-005-0218-9,CAST,BCC,,,,,6.7,,,C,900.0,214.0,,,,,2005
,Al1 Co0.5 Cr0.5 Cu0.5 Fe0.5 Ni0.5,64,10.1007/s11661-005-0218-9,CAST,BCC,,,,,6.7,,,C,800.0,302.0,,,,,2005
,Al1 Co0.5 Cr0.5 Cu0.5 Fe0.5 Ni0.5,147,10.1016/j.vacuum.2018.12.009,CAST,,,,,,,,77.5,,,,,,,,2018
Al1 Co0.5 Cr0.5 Fe0.5 Mo0.25 Ni0.5,,,,,,,,,,,,,,,,,,,,
,Al1 Co0.5 Cr0.5 Fe0.5 Mo0.25 Ni0.5,63,10.1007/s11837-013-0753-6,CAST,,,,,,6.3,,605.0,,25.0,,,,,185.0,2013
Al1 Co0.5 Cr0.5 Fe0.5 Ni0.5,,,,,,,,,,,,,,,,,,,,
,Al1 Co0.5 Cr0.5 Fe0.5 Ni0.5,54,10.1016/j.jallcom.2009.08.090,ANNEAL,BCC,,,,,5.9,,509.0,,25.0,,,,,173.0,2009
,Al1 Co0.5 Cr0.5 Fe0.5 Ni0.5,54,10.1016/j.jallcom.2009.08.090,ANNEAL,BCC,,,,,5.9,,512.0,,25.0,,,,,173.0,2009
,Al1 Co0.5 Cr0.5 Fe0.5 Ni0.5,4,10.1016/j.jallcom.2008.07.124,CAST,BCC,,,,,5.9,,432.0,,25.0,,,,,173.0,2008
,Al1 Co0.5 Cr0.5 Fe0.5 Ni0.5,181,10.1016/j.jallcom.2019.07.100,CAST,,,,,80.67,,,581.7,C,25.0,1241.0,,9.98,,,2019
,Al1 Co0.5 Cr0.5 Fe0.5 Ni0.5,208,10.1016/j.msea.2019.05.056,,BCC,,,,,,,733.0,,,,,,,,2019
Al1 Co0.5 Cr0.5 Fe0.5 Ni0.5 Ti0.5,,,,,,,,,,,,,,,,,,,,
,Al1 Co0.5 Cr0.5 Fe0.5 Ni0.5 Ti0.5,66,10.1016/j.msea.2008.12.053,CAST,,,,,,5.6,,643.0,C,25.0,,1030.0,,5.0,94.0,2008
Al1 Co0.5 Cr1 Fe0.147 Ni0.294,,,,,,,,,,,,,,,,,,,,
,Al1 Co0.5 Cr1 Fe0.147 Ni0.294,155,10.1016/j.actamat.2019.03.010,,,,,,,,,699.0,,,,,,,,2019
Al1 Co0.5 Cr1 Fe1 Mo0.5 Ni1,,,,,,,,,,,,,,,,,,,,
,Al1 Co0.5 Cr1 Fe1 Mo0.5 Ni1,9,10.1002/adem.200900171,CAST,BCC+Sec.,,,,,7.0,,801.0,,25.0,,,,,,2010
Al1 Co0.5 Cr1 Fe1 Ni1,,,,,,,,,,,,,,,,,,,,
,Al1 Co0.5 Cr1 Fe1 Ni1,181,10.1016/j.jallcom.2019.07.100,,,,,,,,,,C,25.0,1349.0,,20.0,,,2019
Al1 Co0.512 Cr0.512 Fe0.186 Ni0.116,,,,,,,,,,,,,,,,,,,,
,Al1 Co0.512 Cr0.512 Fe0.186 Ni0.116,155,10.1016/j.actamat.2019.03.010,,,,,,,,,882.0,,,,,,,,2019
Al1 Co0.512 Cr0.535 Fe0.163 Ni0.116,,,,,,,,,,,,,,,,,,,,
,Al1 Co0.512 Cr0.535 Fe0.163 Ni0.116,155,10.1016/j.actamat.2019.03.010,,,,,,,,,883.0,,,,,,,,2019
Al1 Co0.512 Cr0.581 Fe0.116 Ni0.116,,,,,,,,,,,,,,,,,,,,
,Al1 Co0.512 Cr0.581 Fe0.116 Ni0.116,155,10.1016/j.actamat.2019.03.010,,,,,,,,,848.0,,,,,,,,2019
Al1 Co0.535 Cr0.488 Fe0.186 Ni0.116,,,,,,,,,,,,,,,,,,,,
,Al1 Co0.535 Cr0.488 Fe0.186 Ni0.116,155,10.1016/j.actamat.2019.03.010,,,,,,,,,863.0,,,,,,,,2019
Al1 Co0.556 Cr0.556 Cu0.556 Fe0.556,,,,,,,,,,,,,,,,,,,,
,Al1 Co0.556 Cr0.556 Cu0.556 Fe0.556,20,10.3166/acsm.31.633-648,,FCC+BCC,,,,,6.0,,557.0,,25.0,,,,,155.0,2019
Al1 Co0.556 Cr0.556 Fe0.556 Ni0.556 Ti0.111,,,,,,,,,,,,,,,,,,,,
,Al1 Co0.556 Cr0.556 Fe0.556 Ni0.556 Ti0.111,181,10.1016/j.jallcom.2019.07.100,CAST,,,,,66.93,,,605.5,C,25.0,1324.0,,10.02,,,2019
Al1 Co0.558 Cr0.512 Fe0.116 Ni0.14,,,,,,,,,,,,,,,,,,,,
,Al1 Co0.558 Cr0.512 Fe0.116 Ni0.14,155,10.1016/j.actamat.2019.03.010,,,,,,,,,875.0,,,,,,,,2019
Al1 Co0.558 Cr0.535 Fe0.116 Ni0.116,,,,,,,,,,,,,,,,,,,,
,Al1 Co0.558 Cr0.535 Fe0.116 Ni0.116,155,10.1016/j.actamat.2019.03.010,,,,,,,,,868.0,,,,,,,,2019
,Al1 Co0.558 Cr0.535 Fe0.116 Ni0.116,155,10.1016/j.actamat.2019.03.010,,,,,,,,,868.0,,,,,,,,2019
Al1 Co0.581 Cr0.512 Fe0.116 Ni0.116,,,,,,,,,,,,,,,,,,,,
,Al1 Co0.581 Cr0.512 Fe0.116 Ni0.116,155,10.1016/j.actamat.2019.03.010,,,,,,,,,865.0,,,,,,,,2019
,Al1 Co0.581 Cr0.512 Fe0.116 Ni0.116,155,10.1016/j.actamat.2019.03.010,,,,,,,,,865.0,,,,,,,,2019
Al1 Co0.667 Cr0.667 Cu0.667 Fe0.667,,,,,,,,,,,,,,,,,,,,
,Al1 Co0.667 Cr0.667 Cu0.667 Fe0.667,20,10.3166/acsm.31.633-648,,FCC+BCC,,,,,6.3,,510.0,,25.0,,,,,167.0,2019
Al1 Co0.667 Cr0.667 Cu0.667 Fe0.667 Ni0.667,,,,,,,,,,,,,,,,,,,,
,Al1 Co0.667 Cr0.667 Cu0.667 Fe0.667 Ni0.667,147,10.1016/j.vacuum.2018.12.009,CAST,,,,,,,,75.1,,,,,,,,2018
Al1 Co0.667 Cr0.667 Fe0.667 Mo0.333 Ni0.667,,,,,,,,,,,,,,,,,,,,
,Al1 Co0.667 Cr0.667 Fe0.667 Mo0.333 Ni0.667,63,10.1007/s11837-013-0753-6,CAST,B2+Sec.,,,,,6.6,,655.0,,25.0,,,,,,2013
Al1 Co0.667 Cr0.667 Fe0.667 Ni0.667,,,,,,,,,,,,,,,,,,,,
,Al1 Co0.667 Cr0.667 Fe0.667 Ni0.667,54,10.1016/j.jallcom.2009.08.090,ANNEAL,BCC,,,,,6.2,,484.0,,25.0,,,,,183.0,2009
,Al1 Co0.667 Cr0.667 Fe0.667 Ni0.667,54,10.1016/j.jallcom.2009.08.090,ANNEAL,BCC,,,,,6.2,,517.0,,25.0,,,,,183.0,2009
,Al1 Co0.667 Cr0.667 Fe0.667 Ni0.667,4,10.1016/j.jallcom.2008.07.124,CAST,BCC,,,,,6.2,,402.0,,25.0,,,,,183.0,2008
Al1 Co0.667 Cr0.667 Fe0.667 Ni0.667 Ti0.333,,,,,,,,,,,,,,,,,,,,
,Al1 Co0.667 Cr0.667 Fe0.667 Ni0.667 Ti0.333,181,10.1016/j.jallcom.2019.07.100,CAST,,,,,56.27,,,641.7,C,25.0,1566.0,,11.85,,,2019
Al1 Co0.667 Cr0.667 Fe0.667 Ni0.667 Ti0.667,,,,,,,,,,,,,,,,,,,,
,Al1 Co0.667 Cr0.667 Fe0.667 Ni0.667 Ti0.667,66,10.1016/j.msea.2008.12.053,CAST,,,,,,5.9,,,C,25.0,,2110.0,,10.0,133.0,2008
Al1 Co0.674 Cr0.419 Fe0.116 Ni0.116,,,,,,,,,,,,,,,,,,,,
,Al1 Co0.674 Cr0.419 Fe0.116 Ni0.116,155,10.1016/j.actamat.2019.03.010,,,,,,,,,782.0,,,,,,,,2019
Al1 Co0.75 Cr1 Fe1 Ni1,,,,,,,,,,,,,,,,,,,,
,Al1 Co0.75 Cr1 Fe1 Ni1,181,10.1016/j.jallcom.2019.07.100,,,,,,,,,,C,25.0,1331.0,,20.0,,,2019
Al1 Co0.769 Cr0.769 Cu0.769 Fe0.769,,,,,,,,,,,,,,,,,,,,
,Al1 Co0.769 Cr0.769 Cu0.769 Fe0.769,20,10.3166/acsm.31.633-648,,FCC+BCC,,,,,6.5,,476.0,,25.0,,,,,165.0,2019
Al1 Co0.8 Cr0.8 Fe0.8 Mn0.8 Ni0.8,,,,,,,,,,,,,,,,,,,,
,Al1 Co0.8 Cr0.8 Fe0.8 Mn0.8 Ni0.8,16,10.1016/j.actamat.2013.09.037,CAST,BCC,,,,,6.6,,539.0,,25.0,,,,,190.0,2013
Al1 Co0.8 Cr0.8 Fe0.8 Ni0.8,,,,,,,,,,,,,,,,,,,,
,Al1 Co0.8 Cr0.8 Fe0.8 Ni0.8,54,10.1016/j.jallcom.2009.08.090,ANNEAL,BCC,,,,,6.5,,487.0,,25.0,,,,,188.0,2009
,Al1 Co0.8 Cr0.8 Fe0.8 Ni0.8,54,10.1016/j.jallcom.2009.08.090,ANNEAL,BCC,,,,,6.5,,499.0,,25.0,,,,,188.0,2009
Al1 Co0.833 Cr0.833 Fe0.833 Ni0.833 Ti0.667,,,,,,,,,,,,,,,,,,,,
,Al1 Co0.833 Cr0.833 Fe0.833 Ni0.833 Ti0.667,181,10.1016/j.jallcom.2019.07.100,CAST,,,,,49.95,,,639.6,C,25.0,1503.0,,7.73,,,2019
Al1 Co1 Cr0.091 Nb0.727 W0.212,,,,,,,,,,,,,,,,,,,,
,Al1 Co1 Cr0.091 Nb0.727 W0.212,212,10.1038/s41467-019-10533-1,CAST,,,,,,,,1084.0,,25.0,,,,,,2019
Al1 Co1 Cr1 Cu1 Fe1,,,,,,,,,,,,,,,,,,,,
,Al1 Co1 Cr1 Cu1 Fe1,20,10.3166/acsm.31.633-648,,FCC+BCC,,,,,6.8,,407.0,,25.0,,,,,172.0,2019
Al1 Co1 Cr1 Cu1 Fe1 Mn1 Ni1,,,,,,,,,,,,,,,,,,,,
,Al1 Co1 Cr1 Cu1 Fe1 Mn1 Ni1,28,10.1016/j.msea.2008.08.025,CAST,FCC+BCC+Sec.,,,,,7.1,,,C,25.0,1005.0,,15.0,,,2008
,Al1 Co1 Cr1 Cu1 Fe1 Mn1 Ni1,208,10.1016/j.msea.2019.05.056,,,,,,,,,,C,25.0,1005.0,,,,,2019
Al1 Co1 Cr1 Cu1 Fe1 Ni1,,,,,,,,,,,,,,,,,,,,
,Al1 Co1 Cr1 Cu1 Fe1 Ni1,26,10.1016/j.msea.2012.07.003,CAST,FCC+BCC,,,,,7.1,,472.0,,25.0,,,,,184.0,2012
,Al1 Co1 Cr1 Cu1 Fe1 Ni1,28,10.1016/j.msea.2008.08.025,CAST,FCC+BCC,,,,,7.1,,,C,25.0,1303.0,,24.0,,183.0,2008
,Al1 Co1 Cr1 Cu1 Fe1 Ni1,64,10.1007/s11661-005-0218-9,CAST,FCC+BCC,,,,,7.4,,,C,1000.0,47.0,,,,,2005
,Al1 Co1 Cr1 Cu1 Fe1 Ni1,64,10.1007/s11661-005-0218-9,CAST,FCC+BCC,,,,,7.4,,,C,25.0,948.0,,,,,2005
,Al1 Co1 Cr1 Cu1 Fe1 Ni1,64,10.1007/s11661-005-0218-9,CAST,FCC+BCC,,,,,7.4,,,C,600.0,561.0,,,,,2005
,Al1 Co1 Cr1 Cu1 Fe1 Ni1,64,10.1007/s11661-005-0218-9,CAST,FCC+BCC,,,,,7.4,,,C,700.0,307.0,,,,,2005
,Al1 Co1 Cr1 Cu1 Fe1 Ni1,64,10.1007/s11661-005-0218-9,CAST,FCC+BCC,,,,,7.4,,,C,800.0,172.0,,,,,2005
,Al1 Co1 Cr1 Cu1 Fe1 Ni1,64,10.1007/s11661-005-0218-9,CAST,FCC+BCC,,,,,7.4,,,C,900.0,98.0,,,,,2005
,Al1 Co1 Cr1 Cu1 Fe1 Ni1,159,10.1016/j.matchar.2018.06.036,CAST,,,,,,,,,T,25.0,790.0,790.0,0.2,,,2018
,Al1 Co1 Cr1 Cu1 Fe1 Ni1,159,10.1016/j.matchar.2018.06.036,WROUGHT,,,,,,,,,T,25.0,1040.0,1170.0,1.0,,,2018
,Al1 Co1 Cr1 Cu1 Fe1 Ni1,159,10.1016/j.matchar.2018.06.036,CAST,,,,,,,,,T,700.0,350.0,360.0,5.0,,,2018
,Al1 Co1 Cr1 Cu1 Fe1 Ni1,159,10.1016/j.matchar.2018.06.036,WROUGHT,,,,,,,,,T,700.0,63.0,91.0,63.0,,,2018
,Al1 Co1 Cr1 Cu1 Fe1 Ni1,147,10.1016/j.vacuum.2018.12.009,CAST,,,,,,,,73.8,,,,,,,,2018
,Al1 Co1 Cr1 Cu1 Fe1 Ni1,181,10.1016/j.jallcom.2019.07.100,,,,,,,,,,C,25.0,1285.0,,24.6,,,2019
,Al1 Co1 Cr1 Cu1 Fe1 Ni1,208,10.1016/j.msea.2019.05.056,,,,,,,,,350.0,,,,,,,,2019
Al1 Co1 Cr1 Cu1 Fe1 Ni1 Ti1,,,,,,,,,,,,,,,,,,,,
,Al1 Co1 Cr1 Cu1 Fe1 Ni1 Ti1,28,10.1016/j.msea.2008.08.025,CAST,FCC+Sec.,,,,,6.6,,,C,25.0,1234.0,,9.0,,174.0,2008
,Al1 Co1 Cr1 Cu1 Fe1 Ni1 Ti1,181,10.1016/j.jallcom.2019.07.100,,,,,,,,,,C,25.0,1523.0,,8.1,,,2019
,Al1 Co1 Cr1 Cu1 Fe1 Ni1 Ti1,208,10.1016/j.msea.2019.05.056,,,,,,,,,,C,25.0,1243.0,,,,,2019
Al1 Co1 Cr1 Cu1 Fe1 Ni1 V1,,,,,,,,,,,,,,,,,,,,
,Al1 Co1 Cr1 Cu1 Fe1 Ni1 V1,28,10.1016/j.msea.2008.08.025,CAST,FCC+BCC,,,,,6.9,,,C,25.0,1469.0,,16.0,,175.0,2008
Al1 Co1 Cr1 Cu1 Ni1 Ti1,,,,,,,,,,,,,,,,,,,,
,Al1 Co1 Cr1 Cu1 Ni1 Ti1,29,10.1016/j.matdes.2009.09.016,,BCC,,,,,6.4,,,C,25.0,,1495.0,,8.0,36.0,2009
Al1 Co1 Cr1 Cu1 Ni1 Ti1 Y0.5,,,,,,,,,,,,,,,,,,,,
,Al1 Co1 Cr1 Cu1 Ni1 Ti1 Y0.5,29,10.1016/j.matdes.2009.09.016,CAST,Other,,,,,6.1,,,C,25.0,,1025.0,,3.0,36.0,2009
Al1 Co1 Cr1 Cu1 Ni1 Ti1 Y0.8,,,,,,,,,,,,,,,,,,,,
,Al1 Co1 Cr1 Cu1 Ni1 Ti1 Y0.8,29,10.1016/j.matdes.2009.09.016,CAST,Other,,,,,5.9,,,C,25.0,,1325.0,,5.0,38.0,2009
Al1 Co1 Cr1 Cu1 Ni1 Ti1 Y1,,,,,,,,,,,,,,,,,,,,
,Al1 Co1 Cr1 Cu1 Ni1 Ti1 Y1,29,10.1016/j.matdes.2009.09.016,CAST,Other,,,,,5.8,,,C,25.0,,1192.0,,4.0,37.0,2009
Al1 Co1 Cr1 Fe0.6 Mo0.5 Ni1,,,,,,,,,,,,,,,,,,,,
,Al1 Co1 Cr1 Fe0.6 Mo0.5 Ni1,10,10.1016/j.wear.2009.10.013,CAST,BCC+Sec.,,,,,7.1,,754.0,,25.0,,,,,,2009
Al1 Co1 Cr1 Fe1 Mn1 Ni1,,,,,,,,,,,,,,,,,,,,
,Al1 Co1 Cr1 Fe1 Mn1 Ni1,135,10.1016/j.jallcom.2018.10.168,CAST,,,,,,,,684.0,C,25.0,,,,0.0,,2018
Al1 Co1 Cr1 Fe1 Mo0.1 Ni1,,,,,,,,,,,,,,,,,,,,
,Al1 Co1 Cr1 Fe1 Mo0.1 Ni1,7,10.1016/j.msea.2010.07.028,CAST,BCC,,,,,6.8,,,C,25.0,1804.0,2280.0,,9.0,196.0,2010
Al1 Co1 Cr1 Fe1 Mo0.2 Ni1,,,,,,,,,,,,,,,,,,,,
,Al1 Co1 Cr1 Fe1 Mo0.2 Ni1,7,10.1016/j.msea.2010.07.028,CAST,BCC+Sec.,,,,,6.9,,,C,25.0,2456.0,2953.0,,3.0,,2010
Al1 Co1 Cr1 Fe1 Mo0.3 Ni1,,,,,,,,,,,,,,,,,,,,
,Al1 Co1 Cr1 Fe1 Mo0.3 Ni1,7,10.1016/j.msea.2010.07.028,CAST,BCC+Sec.,,,,,7.0,,,C,25.0,2649.0,3208.0,,3.0,,2010
Al1 Co1 Cr1 Fe1 Mo0.4 Ni1,,,,,,,,,,,,,,,,,,,,
,Al1 Co1 Cr1 Fe1 Mo0.4 Ni1,7,10.1016/j.msea.2010.07.028,CAST,BCC+Sec.,,,,,7.0,,,C,25.0,2670.0,3161.0,,3.0,,2010
Al1 Co1 Cr1 Fe1 Mo0.5,,,,,,,,,,,,,,,,,,,,
,Al1 Co1 Cr1 Fe1 Mo0.5,11,10.1016/j.intermet.2012.09.008,CAST,,,,,,6.8,,857.0,,25.0,,,,,,2012
Al1 Co1 Cr1 Fe1 Mo0.5 Ni0.5,,,,,,,,,,,,,,,,,,,,
,Al1 Co1 Cr1 Fe1 Mo0.5 Ni0.5,11,10.1016/j.intermet.2012.09.008,CAST,,,,,,7.0,,708.0,,25.0,,,,,,2012
Al1 Co1 Cr1 Fe1 Mo0.5 Ni1,,,,,,,,,,,,,,,,,,,,
,Al1 Co1 Cr1 Fe1 Mo0.5 Ni1,63,10.1007/s11837-013-0753-6,CAST,B2+Sec.,,,,,7.1,,715.0,,25.0,,,,,,2013
,Al1 Co1 Cr1 Fe1 Mo0.5 Ni1,7,10.1016/j.msea.2010.07.028,CAST,BCC+Sec.,,,,,7.1,,,C,25.0,2757.0,3036.0,,3.0,,2010
,Al1 Co1 Cr1 Fe1 Mo0.5 Ni1,9,10.1002/adem.200900171,CAST,BCC+Sec.,,,,,7.1,,796.0,,25.0,,,,,,2010
,Al1 Co1 Cr1 Fe1 Mo0.5 Ni1,10,10.1016/j.wear.2009.10.013,CAST,BCC+Sec.,,,,,7.0,,755.0,,25.0,,,,,,2009
,Al1 Co1 Cr1 Fe1 Mo0.5 Ni1,11,10.1016/j.intermet.2012.09.008,CAST,,,,,,7.1,,730.0,,25.0,,,,,,2012
Al1 Co1 Cr1 Fe1 Nb0.1 Ni1,,,,,,,,,,,,,,,,,,,,
,Al1 Co1 Cr1 Fe1 Nb0.1 Ni1,8,10.1016/j.msea.2011.10.110,CAST,BCC,,,,,6.8,,569.0,C,25.0,1641.0,3285.0,,17.0,192.0,2011
,Al1 Co1 Cr1 Fe1 Nb0.1 Ni1,208,10.1016/j.msea.2019.05.056,,BCC,,,,,,,520.0,C,25.0,1373.0,,,,,2019
Al1 Co1 Cr1 Fe1 Nb0.25 Ni1,,,,,,,,,,,,,,,,,,,,
,Al1 Co1 Cr1 Fe1 Nb0.25 Ni1,8,10.1016/j.msea.2011.10.110,CAST,BCC+Laves (C14),,,,,6.8,,668.0,C,25.0,1959.0,3008.0,,11.0,,2011
,Al1 Co1 Cr1 Fe1 Nb0.25 Ni1,208,10.1016/j.msea.2019.05.056,,,,,,,,,569.0,C,25.0,1641.0,,,,,2019
Al1 Co1 Cr1 Fe1 Nb0.5 Ni1,,,,,,,,,,,,,,,,,,,,
,Al1 Co1 Cr1 Fe1 Nb0.5 Ni1,8,10.1016/j.msea.2011.10.110,CAST,BCC+Laves (C14),,,,,7.0,,747.0,C,25.0,2473.0,3170.0,,4.0,,2011
,Al1 Co1 Cr1 Fe1 Nb0.5 Ni1,208,10.1016/j.msea.2019.05.056,,,,,,,,,668.0,C,25.0,1959.0,,,,,2019
Al1 Co1 Cr1 Fe1 Nb0.75 Ni1,,,,,,,,,,,,,,,,,,,,
,Al1 Co1 Cr1 Fe1 Nb0.75 Ni1,8,10.1016/j.msea.2011.10.110,CAST,BCC+Laves (C14),,,,,7.0,,,,25.0,,,,,,2011
,Al1 Co1 Cr1 Fe1 Nb0.75 Ni1,208,10.1016/j.msea.2019.05.056,,,,,,,,,747.0,C,25.0,2473.0,,,,,2019
Al1 Co1 Cr1 Fe1 Ni1,,,,,,,,,,,,,,,,,,,,
,Al1 Co1 Cr1 Fe1 Ni1,54,10.1016/j.jallcom.2009.08.090,ANNEAL,BCC,,,,,6.7,,484.0,,25.0,,,,,194.0,2009
,Al1 Co1 Cr1 Fe1 Ni1,54,10.1016/j.jallcom.2009.08.090,ANNEAL,FCC+BCC,,,,,6.7,,433.0,,25.0,,,,,194.0,2009
,Al1 Co1 Cr1 Fe1 Ni1,4,10.1016/j.jallcom.2008.07.124,CAST,BCC,,,,,6.7,,395.0,,25.0,,,,,194.0,2008
,Al1 Co1 Cr1 Fe1 Ni1,5,10.1016/j.msea.2008.01.064,CAST,BCC,,,,,6.7,,,C,25.0,1251.0,2004.0,,33.0,194.0,2008
,Al1 Co1 Cr1 Fe1 Ni1,6,10.1016/j.jallcom.2010.10.047,CAST,BCC,,,,,6.7,,,C,25.0,1138.0,,,11.0,125.0,2010
,Al1 Co1 Cr1 Fe1 Ni1,7,10.1016/j.msea.2010.07.028,CAST,BCC,,,,,6.7,,,C,25.0,1051.0,,,,194.0,2010
,Al1 Co1 Cr1 Fe1 Ni1,8,10.1016/j.msea.2011.10.110,CAST,BCC,,,,,6.7,,520.0,C,25.0,1373.0,3531.0,,25.0,194.0,2011
,Al1 Co1 Cr1 Fe1 Ni1,12,10.1016/j.msea.2010.07.049,CAST,BCC,,,,,5.7,,,C,25.0,1110.0,,,,169.0,2010
,Al1 Co1 Cr1 Fe1 Ni1,159,10.1016/j.matchar.2018.06.036,CAST,,,,,,,,,T,25.0,395.0,400.0,1.0,,,2018
,Al1 Co1 Cr1 Fe1 Ni1,159,10.1016/j.matchar.2018.06.036,CAST,,,,,,,,,C,25.0,1380.0,,10.0,,,2018
,Al1 Co1 Cr1 Fe1 Ni1,159,10.1016/j.matchar.2018.06.036,ANNEAL,,,,,,,,,C,25.0,1430.0,,1.6,,,2018
,Al1 Co1 Cr1 Fe1 Ni1,159,10.1016/j.matchar.2018.06.036,ANNEAL,,,,,,,,,C,25.0,1690.0,,2.7,,,2018
,Al1 Co1 Cr1 Fe1 Ni1,159,10.1016/j.matchar.2018.06.036,ANNEAL,,,,,,,,,C,25.0,1220.0,,13.0,,,2018
,Al1 Co1 Cr1 Fe1 Ni1,159,10.1016/j.matchar.2018.06.036,ANNEAL,,,,,,,,,C,25.0,1450.0,,20.0,,,2018
,Al1 Co1 Cr1 Fe1 Ni1,159,10.1016/j.matchar.2018.06.036,ANNEAL,,,,,,,,,T,25.0,900.0,935.0,0.8,,,2018
,Al1 Co1 Cr1 Fe1 Ni1,159,10.1016/j.matchar.2018.06.036,CAST,,,,,,,,,C,25.0,,,22.7,,,2018
,Al1 Co1 Cr1 Fe1 Ni1,159,10.1016/j.matchar.2018.06.036,CAST,,,,,,,,,T,700.0,395.0,400.0,1.0,,,2018
,Al1 Co1 Cr1 Fe1 Ni1,159,10.1016/j.matchar.2018.06.036,OTHER,,,,,,,,,T,700.0,295.0,393.0,12.0,,,2018
,Al1 Co1 Cr1 Fe1 Ni1,171,10.1016/j.matchar.2019.03.006,CAST,,,,,204.0,,,519.0,C,25.0,1631.0,,16.0,,,2019
,Al1 Co1 Cr1 Fe1 Ni1,171,10.1016/j.matchar.2019.03.006,CAST,,,,,185.0,,,493.0,C,25.0,1209.0,,23.0,,,2019
,Al1 Co1 Cr1 Fe1 Ni1,181,10.1016/j.jallcom.2019.07.100,,,,,,,,,,C,25.0,1300.0,,24.2,,,2019
,Al1 Co1 Cr1 Fe1 Ni1,181,10.1016/j.jallcom.2019.07.100,,,,,,,,,,C,25.0,1313.0,,19.0,,,2019
,Al1 Co1 Cr1 Fe1 Ni1,182,10.1016/j.jallcom.2019.06.301,POWDER,,,,,,,,,,,,,,,,2019
,Al1 Co1 Cr1 Fe1 Ni1,182,10.1016/j.jallcom.2019.06.301,POWDER,,,,,,,,,,,,,,,,2019
,Al1 Co1 Cr1 Fe1 Ni1,182,10.1016/j.jallcom.2019.06.301,POWDER,,,,,,,,,,,,,,,,2019
,Al1 Co1 Cr1 Fe1 Ni1,182,10.1016/j.jallcom.2019.06.301,POWDER,,,,,,,,,,,,,,,,2019
,Al1 Co1 Cr1 Fe1 Ni1,182,10.1016/j.jallcom.2019.06.301,POWDER,,,,,,,,,,,,,,,,2019
,Al1 Co1 Cr1 Fe1 Ni1,197,10.1016/j.matchar.2019.05.022,POWDER,,,,,10.21,,,550.0,C,25.0,1221.1,,30.0,23.2,,2019
,Al1 Co1 Cr1 Fe1 Ni1,197,10.1016/j.matchar.2019.05.022,POWDER,,,,,15.68,,,510.0,C,25.0,1186.7,,33.0,26.5,,2019
,Al1 Co1 Cr1 Fe1 Ni1,197,10.1016/j.matchar.2019.05.022,POWDER,,,,,16.7,,,503.0,C,25.0,1112.9,,30.0,21.4,,2019
,Al1 Co1 Cr1 Fe1 Ni1,200,10.1088/2053-1591/ab2517,CAST,,,,,,,,,C,25.0,1380.0,,,,,2019
,Al1 Co1 Cr1 Fe1 Ni1,200,10.1088/2053-1591/ab2517,POWDER,,,,,,,,,C,25.0,,,,,,2019
,Al1 Co1 Cr1 Fe1 Ni1,200,10.1088/2053-1591/ab2517,POWDER,,,,,,,,,C,25.0,,,,,,2019
,Al1 Co1 Cr1 Fe1 Ni1,200,10.1088/2053-1591/ab2517,POWDER,,,,,,,,,C,25.0,,,,,,2019
,Al1 Co1 Cr1 Fe1 Ni1,200,10.1088/2053-1591/ab2517,POWDER,,,,,,,,,C,25.0,,,,,,2019
,Al1 Co1 Cr1 Fe1 Ni1,200,10.1088/2053-1591/ab2517,POWDER,,,,,,,,,C,25.0,520.0,,,,,2019
,Al1 Co1 Cr1 Fe1 Ni1,200,10.1088/2053-1591/ab2517,POWDER,,,,,,,,,C,25.0,1150.0,,,,,2019
,Al1 Co1 Cr1 Fe1 Ni1,200,10.1088/2053-1591/ab2517,POWDER,,,,,,,,,C,25.0,1287.0,,,,,2019
,Al1 Co1 Cr1 Fe1 Ni1,200,10.1088/2053-1591/ab2517,POWDER,,,,,,,,,C,25.0,1286.0,,,,,2019
,Al1 Co1 Cr1 Fe1 Ni1,200,10.1088/2053-1591/ab2517,POWDER,,,,,,,,,C,25.0,1390.0,,,,,2019
,Al1 Co1 Cr1 Fe1 Ni1,200,10.1088/2053-1591/ab2517,POWDER,,,,,,,,,C,25.0,1626.0,,,,,2019
,Al1 Co1 Cr1 Fe1 Ni1,208,10.1016/j.msea.2019.05.056,,BCC,,,,,,,500.0,,,,,,,,2019
,Al1 Co1 Cr1 Fe1 Ni1,208,10.1016/j.msea.2019.05.056,,BCC,,,,,,,,C,25.0,1500.0,,,,,2019
Al1 Co1 Cr1 Fe1 Ni1 Si0.2,,,,,,,,,,,,,,,,,,,,
,Al1 Co1 Cr1 Fe1 Ni1 Si0.2,12,10.1016/j.msea.2010.07.049,CAST,BCC,,,,,6.5,,,C,25.0,1265.0,2173.0,,14.0,188.0,2010
Al1 Co1 Cr1 Fe1 Ni1 Si0.4,,,,,,,,,,,,,,,,,,,,
,Al1 Co1 Cr1 Fe1 Ni1 Si0.4,12,10.1016/j.msea.2010.07.049,CAST,BCC,,,,,6.2,,,C,25.0,1481.0,2444.0,,13.0,183.0,2010
Al1 Co1 Cr1 Fe1 Ni1 Si0.6,,,,,,,,,,,,,,,,,,,,
,Al1 Co1 Cr1 Fe1 Ni1 Si0.6,12,10.1016/j.msea.2010.07.049,CAST,BCC,,,,,6.0,,,C,25.0,1834.0,2195.0,,3.0,178.0,2010
Al1 Co1 Cr1 Fe1 Ni1 Si0.8,,,,,,,,,,,,,,,,,,,,
,Al1 Co1 Cr1 Fe1 Ni1 Si0.8,12,10.1016/j.msea.2010.07.049,CAST,BCC+Sec.,,,,,5.8,,,C,25.0,2179.0,2664.0,,2.0,,2010
Al1 Co1 Cr1 Fe1 Ni1 Si1,,,,,,,,,,,,,,,,,,,,
,Al1 Co1 Cr1 Fe1 Ni1 Si1,12,10.1016/j.msea.2010.07.049,CAST,BCC+Sec.,,,,,5.7,,,C,25.0,2411.0,2950.0,,1.0,,2010
Al1 Co1 Cr1 Fe1 Ni1 Ti0.5,,,,,,,,,,,,,,,,,,,,
,Al1 Co1 Cr1 Fe1 Ni1 Ti0.5,14,10.1063/1.2734517,CAST,BCC+BCC,,,,,6.4,,178.0,C,25.0,2260.0,3140.0,24.4,23.0,178.0,2007
,Al1 Co1 Cr1 Fe1 Ni1 Ti0.5,181,10.1016/j.jallcom.2019.07.100,,,,,,,,,,C,25.0,2260.0,,23.3,,,2019
Al1 Co1 Cr1 Fe1 Ni1 Ti1,,,,,,,,,,,,,,,,,,,,
,Al1 Co1 Cr1 Fe1 Ni1 Ti1,66,10.1016/j.msea.2008.12.053,CAST,BCC+Laves,,,,0.15000000000000002,6.2,,,C,25.0,,2280.0,,6.0,148.0,2008
,Al1 Co1 Cr1 Fe1 Ni1 Ti1,14,10.1063/1.2734517,CAST,BCC+BCC,,,,,6.2,,,C,25.0,1860.0,2580.0,10.7,9.0,90.0,2007
,Al1 Co1 Cr1 Fe1 Ni1 Ti1,181,10.1016/j.jallcom.2019.07.100,CAST,,,,,30.49,,,703.0,C,25.0,1448.0,,6.18,,,2019
,Al1 Co1 Cr1 Fe1 Ni1 Ti1,181,10.1016/j.jallcom.2019.07.100,,,,,,,,,,C,25.0,1860.0,,8.8,,,2019
Al1 Co1 Cr1 Fe1 Ni1 Ti1 V1 Zr1,,,,,,,,,,,,,,,,,,,,
,Al1 Co1 Cr1 Fe1 Ni1 Ti1 V1 Zr1,15,10.1002/adem.200300567,CAST,,,,,,6.3,,780.0,,25.0,,,,,,2004
Al1 Co1 Cr1 Ni1,,,,,,,,,,,,,,,,,,,,
,Al1 Co1 Cr1 Ni1,141,10.1016/j.jallcom.2018.11.057,CAST,,,,,,,,1183.0,C,25.0,1750.0,,16.7,,,2018
Al1 Co1 Cu1 Fe1 Nd1 Ni1,,,,,,,,,,,,,,,,,,,,
,Al1 Co1 Cu1 Fe1 Nd1 Ni1,26,10.1016/j.msea.2012.07.003,CAST,Other,,,,,7.4,,578.0,,25.0,,,,,,2012
Al1 Co1 Cu1 Fe1 Ni0.5,,,,,,,,,,,,,,,,,,,,
,Al1 Co1 Cu1 Fe1 Ni0.5,213,10.1016/j.jmst.2018.12.014,CAST,,,,,,,,430.9,C,25.0,929.0,,13.7,,,2018
Al1 Co1 Cu1 Fe1 Ni0.8,,,,,,,,,,,,,,,,,,,,
,Al1 Co1 Cu1 Fe1 Ni0.8,213,10.1016/j.jmst.2018.12.014,CAST,,,,,,,,420.0,C,25.0,1021.0,,12.3,,,2018
Al1 Co1 Cu1 Fe1 Ni1,,,,,,,,,,,,,,,,,,,,
,Al1 Co1 Cu1 Fe1 Ni1,26,10.1016/j.msea.2012.07.003,CAST,FCC+BCC,,,,,7.0,,536.0,,25.0,,,,,164.0,2012
,Al1 Co1 Cu1 Fe1 Ni1,181,10.1016/j.jallcom.2019.07.100,,,,,,,,,,C,25.0,1060.0,,19.1,,,2019
,Al1 Co1 Cu1 Fe1 Ni1,213,10.1016/j.jmst.2018.12.014,CAST,,,,,,,,391.4,C,25.0,994.0,,24.5,,,2018
Al1 Co1 Cu1 Fe1 Ni1 Si1,,,,,,,,,,,,,,,,,,,,
,Al1 Co1 Cu1 Fe1 Ni1 Si1,26,10.1016/j.msea.2012.07.003,CAST,FCC+BCC,,,,,5.9,,682.0,,25.0,,,,,145.0,2012
Al1 Co1 Cu1 Fe1 Ni1 Ti1,,,,,,,,,,,,,,,,,,,,
,Al1 Co1 Cu1 Fe1 Ni1 Ti1,26,10.1016/j.msea.2012.07.003,CAST,FCC+BCC,,,,,6.5,,626.0,,25.0,,,,,156.0,2012
,Al1 Co1 Cu1 Fe1 Ni1 Ti1,181,10.1016/j.jallcom.2019.07.100,,,,,,,,,,C,25.0,1612.0,,12.8,,,2019
Al1 Co1 Cu1 Fe1 Ni1 Zr1,,,,,,,,,,,,,,,,,,,,
,Al1 Co1 Cu1 Fe1 Ni1 Zr1,26,10.1016/j.msea.2012.07.003,CAST,FCC+BCC+Sec.,,,,,6.9,,472.0,,25.0,,,,,,2012
Al1 Co1 Fe1 Ni1,,,,,,,,,,,,,,,,,,,,
,Al1 Co1 Fe1 Ni1,27,10.1016/j.jmmm.2014.07.023,CAST,BCC,,,,,6.6,,456.0,C,25.0,964.0,,,,173.0,2014
Al1 Co1 Fe1 Ni1 Ti1,,,,,,,,,,,,,,,,,,,,
,Al1 Co1 Fe1 Ni1 Ti1,165,10.1016/j.jallcom.2019.02.083,POWDER,,,,,,,,667.0,C,25.0,,,,,,2019
Al1 Co1 Fe1 Ni1 Ti1 V1 Zr1,,,,,,,,,,,,,,,,,,,,
,Al1 Co1 Fe1 Ni1 Ti1 V1 Zr1,15,10.1002/adem.200300567,CAST,BCC,,,,,6.2,,790.0,,25.0,,,,,143.0,2004
Al1 Co1 Ni1 Ti1,,,,,,,,,,,,,,,,,,,,
,Al1 Co1 Ni1 Ti1,165,10.1016/j.jallcom.2019.02.083,POWDER,,,,,,,,672.0,C,25.0,,,,,,2019
Al1 Cr0.077 Cu0.077 Mg0.077 Si0.231 Zn0.077,,,,,,,,,,,,,,,,,,,,
,Al1 Cr0.077 Cu0.077 Mg0.077 Si0.231 Zn0.077,103,10.1038/s41598-019-43329-w,CAST,FCC,,,,,,3.06,,C,25.0,490.0,,6.0,,78.4,2019
Al1 Cr0.5 Nb1 Ti1 V1,,,,,,,,,,,,,,,,,,,,
,Al1 Cr0.5 Nb1 Ti1 V1,99,10.1016/j.jallcom.2015.08.224,ANNEAL,BCC,,,,,5.6,,,C,600.0,1005.0,1045.0,,,124.1,2015
,Al1 Cr0.5 Nb1 Ti1 V1,99,10.1016/j.jallcom.2015.08.224,ANNEAL,BCC,,,,,5.6,,,C,800.0,640.0,685.0,,,,2015
,Al1 Cr0.5 Nb1 Ti1 V1,99,10.1016/j.jallcom.2015.08.224,ANNEAL,BCC,,,,,5.6,,,C,1000.0,40.0,80.0,,,,2015
,Al1 Cr0.5 Nb1 Ti1 V1,99,10.1016/j.jallcom.2015.08.224,ANNEAL,BCC,,,,,5.6,,,C,25.0,1300.0,1430.0,,,,2015
Al1 Cr0.767 Fe0.767 Ni0.767,,,,,,,,,,,,,,,,,,,,
,Al1 Cr0.767 Fe0.767 Ni0.767,159,10.1016/j.matchar.2018.06.036,CAST,,,,,,,,,C,25.0,1122.8,,24.7,,,2018
Al1 Cr0.828 Fe0.828 Ni0.828,,,,,,,,,,,,,,,,,,,,
,Al1 Cr0.828 Fe0.828 Ni0.828,159,10.1016/j.matchar.2018.06.036,CAST,,,,,,,,,C,25.0,906.8,,31.4,,,2018
Al1 Cr0.889 Fe0.889 Ni0.889,,,,,,,,,,,,,,,,,,,,
,Al1 Cr0.889 Fe0.889 Ni0.889,159,10.1016/j.matchar.2018.06.036,CAST,,,,,,,,,C,25.0,1044.0,,27.1,,,2018
Al1 Cr1 Cu1 Fe1 Mn1,,,,,,,,,,,,,,,,,,,,
,Al1 Cr1 Cu1 Fe1 Mn1,110,10.1557/jmr.2019.18,POWDER,,,,,,,,633.0,C,25.0,1010.0,,,,,2019
Al1 Cr1 Cu1 Fe1 Mn1 W0.05,,,,,,,,,,,,,,,,,,,,
,Al1 Cr1 Cu1 Fe1 Mn1 W0.05,110,10.1557/jmr.2019.18,POWDER,,,,,,,,680.0,C,25.0,1120.0,,,,,2019
Al1 Cr1 Cu1 Fe1 Mn1 W0.1,,,,,,,,,,,,,,,,,,,,
,Al1 Cr1 Cu1 Fe1 Mn1 W0.1,110,10.1557/jmr.2019.18,POWDER,,,,,,,,705.0,C,25.0,1250.0,,,,,2019
Al1 Cr1 Cu1 Fe1 Mn1 W0.5,,,,,,,,,,,,,,,,,,,,
,Al1 Cr1 Cu1 Fe1 Mn1 W0.5,110,10.1557/jmr.2019.18,POWDER,,,,,,,,780.0,C,25.0,1510.0,,,,,2019
Al1 Cr1 Cu1 Fe1 Ni0.6,,,,,,,,,,,,,,,,,,,,
,Al1 Cr1 Cu1 Fe1 Ni0.6,32,10.1016/j.msea.2011.11.063,ANNEAL,FCC+BCC,,,,,6.6,,496.0,,25.0,,,,,176.0,2011
Al1 Cr1 Cu1 Fe1 Ni0.8,,,,,,,,,,,,,,,,,,,,
,Al1 Cr1 Cu1 Fe1 Ni0.8,32,10.1016/j.msea.2011.11.063,ANNEAL,FCC+BCC,,,,,6.7,,486.0,,25.0,,,,,177.0,2011
Al1 Cr1 Cu1 Fe1 Ni1,,,,,,,,,,,,,,,,,,,,
,Al1 Cr1 Cu1 Fe1 Ni1,4,10.1016/j.jallcom.2008.07.124,CAST,FCC+BCC,,,,,6.8,,342.0,,25.0,,,,,178.0,2008
,Al1 Cr1 Cu1 Fe1 Ni1,32,10.1016/j.msea.2011.11.063,ANNEAL,FCC+BCC,,,,,6.8,,495.0,,25.0,,,,,178.0,2011
,Al1 Cr1 Cu1 Fe1 Ni1,166,10.1016/j.jallcom.2019.01.341,POWDER,,,,,,,,434.0,,,,,,,,2019
,Al1 Cr1 Cu1 Fe1 Ni1,166,10.1016/j.jallcom.2019.01.341,POWDER,,,,,,,,666.0,,,,,,,,2019
,Al1 Cr1 Cu1 Fe1 Ni1,166,10.1016/j.jallcom.2019.01.341,POWDER,,,,,,,,761.0,,,,,,,,2019
,Al1 Cr1 Cu1 Fe1 Ni1,166,10.1016/j.jallcom.2019.01.341,POWDER,,,,,,,,747.0,,,,,,,,2019
,Al1 Cr1 Cu1 Fe1 Ni1,166,10.1016/j.jallcom.2019.01.341,POWDER,,,,,,,,,C,20.0,1511.0,,5.0,,,2019
,Al1 Cr1 Cu1 Fe1 Ni1,166,10.1016/j.jallcom.2019.01.341,POWDER,,,,,,,,,C,400.0,1366.0,,17.0,,,2019
,Al1 Cr1 Cu1 Fe1 Ni1,166,10.1016/j.jallcom.2019.01.341,POWDER,,,,,,,,,C,600.0,410.0,,35.0,,,2019
,Al1 Cr1 Cu1 Fe1 Ni1,166,10.1016/j.jallcom.2019.01.341,POWDER,,,,,,,,,C,800.0,48.0,,35.0,,,2019
Al1 Cr1 Cu1 Fe1 Ni1 Ti1,,,,,,,,,,,,,,,,,,,,
,Al1 Cr1 Cu1 Fe1 Ni1 Ti1,34,10.1016/j.jallcom.2011.02.108,ANNEAL,BCC+Laves (C14)+Sec.,,,,,6.3,,,C,25.0,,1219.0,,,,2011
Al1 Cr1 Fe1 Mo0.2 Ni1,,,,,,,,,,,,,,,,,,,,
,Al1 Cr1 Fe1 Mo0.2 Ni1,19,10.1016/j.jallcom.2013.03.253,CAST,,,,,,6.5,,549.0,C,25.0,1487.0,3222.0,,29.0,197.0,2013
Al1 Cr1 Fe1 Mo0.208 Ni1,,,,,,,,,,,,,,,,,,,,
,Al1 Cr1 Fe1 Mo0.208 Ni1,159,10.1016/j.matchar.2018.06.036,CAST,,,,,,,,,C,25.0,,,28.7,,,2018
Al1 Cr1 Fe1 Mo0.5 Ni1,,,,,,,,,,,,,,,,,,,,
,Al1 Cr1 Fe1 Mo0.5 Ni1,19,10.1016/j.jallcom.2013.03.253,CAST,,,,,,6.8,,622.0,C,25.0,1749.0,2644.0,,13.0,205.0,2013
