Repository: CitrineInformatics/MPEA_dataset

# Expanded dataset of mechanical properties and observed phases of multi-principal element alloys

1. [2018 data](/2018_data/2018_data.csv)
This file was generated from previous reviews ([Gorsse2018](https://doi.org/10.1016/j.dib.2018.11.111), [Couzinine2018](https://doi.org/10.1016/j.dib.2018.10.071)).

2. [2019 data](/2019_data/2019_data.csv)
This file was generated through the extraction of data from references in [wos_query_refs.bib](/2019_data/wos_query_refs.bib).

3. combine_and_process.ipynb generates MPEA_dataset.csv

File: stats_and_tables/grouped_by_composition.csv (part 3 of 5)
Alloy composition,FORMULA,IDENTIFIER: Reference ID,REFERENCE: doi,PROPERTY: Processing method,PROPERTY: Microstructure,PROPERTY: O content (wppm),PROPERTY: N content (wppm),PROPERTY: C content (wppm),PROPERTY: grain size ($\mu$m),PROPERTY: ROM Density (g/cm$^3$),PROPERTY: Exp. Density (g/cm$^3$),PROPERTY: HV,PROPERTY: Type of test,PROPERTY: Test temperature ($^\circ$C),PROPERTY: YS (MPa),PROPERTY: UTS (MPa),PROPERTY: Elongation (%),PROPERTY: Elongation plastic (%),PROPERTY: Young modulus (GPa),REFERENCE: year
,Al1 Cr1 Fe1 Mo0.5 Ni1,214,10.1002/maco.201709833,CAST,BCC+B2,,,,,,,623.7,C,25.0,1914.1,4023.6,27.9,,,2018
Al1 Cr1 Fe1 Mo0.5 Ni1 Ti0.25,,,,,,,,,,,,,,,,,,,,
,Al1 Cr1 Fe1 Mo0.5 Ni1 Ti0.25,214,10.1002/maco.201709833,CAST,BCC+B2,,,,,,,712.0,C,25.0,2161.7,3641.5,14.3,,,2018
Al1 Cr1 Fe1 Mo0.5 Ni1 Ti0.4,,,,,,,,,,,,,,,,,,,,
,Al1 Cr1 Fe1 Mo0.5 Ni1 Ti0.4,214,10.1002/maco.201709833,CAST,BCC+B2,,,,,,,731.9,C,25.0,2185.1,3673.4,14.8,,,2018
Al1 Cr1 Fe1 Mo0.5 Ni1 Ti0.5,,,,,,,,,,,,,,,,,,,,
,Al1 Cr1 Fe1 Mo0.5 Ni1 Ti0.5,214,10.1002/maco.201709833,CAST,BCC+B2,,,,,,,751.7,C,25.0,2228.7,3166.2,10.4,,,2018
Al1 Cr1 Fe1 Mo0.5 Ni1 Ti0.6,,,,,,,,,,,,,,,,,,,,
,Al1 Cr1 Fe1 Mo0.5 Ni1 Ti0.6,214,10.1002/maco.201709833,CAST,BCC+B2,,,,,,,756.1,C,25.0,1314.5,1314.5,,,,2018
Al1 Cr1 Fe1 Mo0.5 Ni1 Ti0.75,,,,,,,,,,,,,,,,,,,,
,Al1 Cr1 Fe1 Mo0.5 Ni1 Ti0.75,214,10.1002/maco.201709833,CAST,BCC+B2,,,,,,,766.2,C,25.0,618.8,618.8,,,,2018
Al1 Cr1 Fe1 Mo0.8 Ni1,,,,,,,,,,,,,,,,,,,,
,Al1 Cr1 Fe1 Mo0.8 Ni1,19,10.1016/j.jallcom.2013.03.253,CAST,B2+Sec.,,,,,7.0,,854.0,C,25.0,1513.0,1513.0,,0.0,,2013
Al1 Cr1 Fe1 Mo1 Ni1,,,,,,,,,,,,,,,,,,,,
,Al1 Cr1 Fe1 Mo1 Ni1,19,10.1016/j.jallcom.2013.03.253,CAST,B2+Sec.,,,,,7.2,,905.0,,25.0,,,,,,2013
Al1 Cr1 Fe1 Ni1,,,,,,,,,,,,,,,,,,,,
,Al1 Cr1 Fe1 Ni1,19,10.1016/j.jallcom.2013.03.253,CAST,,,,,,6.3,,472.0,C,25.0,1406.0,2927.0,,29.0,190.0,2013
,Al1 Cr1 Fe1 Ni1,159,10.1016/j.matchar.2018.06.036,CAST,,,,,,,,,C,25.0,843.2,,34.6,,,2018
,Al1 Cr1 Fe1 Ni1,181,10.1016/j.jallcom.2019.07.100,,,,,,,,,,C,25.0,1271.0,,14.0,,,2019
Al1 Cr1 Mo1 Nb1,,,,,,,,,,,,,,,,,,,,
,Al1 Cr1 Mo1 Nb1,215,10.1016/j.matdes.2018.06.003,ANNEAL,Laves (C14)+Sec.,,,,,,,,,,,,,,,2018
,Al1 Cr1 Mo1 Nb1,215,10.1016/j.matdes.2018.06.003,CAST,Laves (C14)+Sec.,,,,,,,,,,,,,,,2018
Al1 Cr1 Mo1 Nb1 Ti1,,,,,,,,,,,,,,,,,,,,
,Al1 Cr1 Mo1 Nb1 Ti1,65,10.1016/j.jallcom.2015.11.050,CAST,BCC,92.0,undetectable,,,6.6,,,C,25.0,,,,,,2015
,Al1 Cr1 Mo1 Nb1 Ti1,65,10.1016/j.jallcom.2015.11.050,CAST,BCC,92.0,undetectable,,,6.6,,,C,400.0,1080.0,1100.0,0.02,,,2015
,Al1 Cr1 Mo1 Nb1 Ti1,65,10.1016/j.jallcom.2015.11.050,CAST,BCC,92.0,undetectable,,,6.6,,,C,600.0,1060.0,1170.0,0.025,,,2015
,Al1 Cr1 Mo1 Nb1 Ti1,65,10.1016/j.jallcom.2015.11.050,CAST,BCC,92.0,undetectable,,,6.6,,,C,800.0,860.0,1000.0,0.02,,,2015
,Al1 Cr1 Mo1 Nb1 Ti1,65,10.1016/j.jallcom.2015.11.050,CAST,BCC,92.0,undetectable,,,6.6,,,C,1000.0,594.0,630.0,0.15,,,2015
,Al1 Cr1 Mo1 Nb1 Ti1,65,10.1016/j.jallcom.2015.11.050,CAST,BCC,92.0,undetectable,,,6.6,,,C,1200.0,105.0,116.0,0.24,,,2015
,Al1 Cr1 Mo1 Nb1 Ti1,67,10.1007/s11661-017-4386-1,ANNEAL,BCC,92.0,undetectable,,,6.6,,,C,600.0,930.0,,,,,2018
,Al1 Cr1 Mo1 Nb1 Ti1,67,10.1007/s11661-017-4386-1,ANNEAL,BCC,,,,,6.6,,,C,800.0,875.0,,,,,2018
,Al1 Cr1 Mo1 Nb1 Ti1,67,10.1007/s11661-017-4386-1,ANNEAL,BCC,,,,,6.6,,,C,1000.0,550.0,,,,,2018
,Al1 Cr1 Mo1 Nb1 Ti1,67,10.1007/s11661-017-4386-1,ANNEAL,BCC,,,,,6.6,,,C,1200.0,150.0,,,,,2018
,Al1 Cr1 Mo1 Nb1 Ti1,157,10.1016/j.actamat.2019.06.032,ANNEAL,,,,,,,6.56,,C,23.0,1010.0,,,,,2019
,Al1 Cr1 Mo1 Nb1 Ti1,157,10.1016/j.actamat.2019.06.032,ANNEAL,,,,,,,6.56,,C,1000.0,550.0,,,,,2019
,Al1 Cr1 Mo1 Nb1 Ti1,157,10.1016/j.actamat.2019.06.032,ANNEAL,,,,,,,6.56,,C,1200.0,105.0,,,,,2019
Al1 Cr1 Mo1 Ti1,,,,,,,,,,,,,,,,,,,,
,Al1 Cr1 Mo1 Ti1,67,10.1007/s11661-017-4386-1,ANNEAL,BCC,,,,,6.0,,,C,400.0,1070.0,,,,,2018
,Al1 Cr1 Mo1 Ti1,67,10.1007/s11661-017-4386-1,ANNEAL,BCC,,,,,6.0,,,C,600.0,1020.0,,,,,2018
,Al1 Cr1 Mo1 Ti1,67,10.1007/s11661-017-4386-1,ANNEAL,BCC,,,,,6.0,,,C,800.0,875.0,,,,,2018
,Al1 Cr1 Mo1 Ti1,67,10.1007/s11661-017-4386-1,ANNEAL,BCC,,,,,6.0,,,C,1000.0,375.0,,,,,2018
,Al1 Cr1 Mo1 Ti1,67,10.1007/s11661-017-4386-1,ANNEAL,BCC,,,,,6.0,,,C,1200.0,100.0,,,,,2018
,Al1 Cr1 Mo1 Ti1,157,10.1016/j.actamat.2019.06.032,ANNEAL,BCC,,,,,,5.98,,C,23.0,1100.0,,,,,2019
,Al1 Cr1 Mo1 Ti1,157,10.1016/j.actamat.2019.06.032,ANNEAL,BCC,,,,,,5.98,,C,1000.0,375.0,,,,,2019
,Al1 Cr1 Mo1 Ti1,157,10.1016/j.actamat.2019.06.032,ANNEAL,BCC,,,,,,5.98,,C,1200.0,100.0,,,,,2019
Al1 Cr1 Nb1 Ti1 V1,,,,,,,,,,,,,,,,,,,,
,Al1 Cr1 Nb1 Ti1 V1,99,10.1016/j.jallcom.2015.08.224,ANNEAL,BCC+Laves,,,,,5.7,,,C,600.0,1015.0,1060.0,,,,2015
,Al1 Cr1 Nb1 Ti1 V1,99,10.1016/j.jallcom.2015.08.224,ANNEAL,BCC+Laves,,,,,5.7,,,C,800.0,860.0,895.0,,,,2015
,Al1 Cr1 Nb1 Ti1 V1,99,10.1016/j.jallcom.2015.08.224,ANNEAL,BCC+Laves,,,,,5.7,,,C,1000.0,65.0,95.0,,,,2015
,Al1 Cr1 Nb1 Ti1 V1,99,10.1016/j.jallcom.2015.08.224,ANNEAL,BCC+Laves,,,,,5.7,,,C,25.0,1550.0,1570.0,,,,2015
Al1 Cu0.062 Li0.062 Mg0.062 Zn0.062,,,,,,,,,,,,,,,,,,,,
,Al1 Cu0.062 Li0.062 Mg0.062 Zn0.062,36,10.1007/s11837-015-1402-z,CAST,FCC+Sec.,,,,,2.9,,,C,25.0,488.0,879.0,17.0,,,2015
Al1 Cu0.077 Fe0.077 Mg0.077 Si0.231 Zn0.077,,,,,,,,,,,,,,,,,,,,
,Al1 Cu0.077 Fe0.077 Mg0.077 Si0.231 Zn0.077,103,10.1038/s41598-019-43329-w,CAST,FCC,,,,,,3.08,,C,25.0,422.0,,1.0,,88.7,2019
Al1 Cu0.077 Mg0.077 Mn0.077 Si0.231 Zn0.077,,,,,,,,,,,,,,,,,,,,
,Al1 Cu0.077 Mg0.077 Mn0.077 Si0.231 Zn0.077,103,10.1038/s41598-019-43329-w,CAST,FCC,,,,,,2.98,,C,25.0,622.0,,2.0,,114.1,2019
Al1 Cu0.077 Mg0.077 Ni0.077 Si0.231 Zn0.077,,,,,,,,,,,,,,,,,,,,
,Al1 Cu0.077 Mg0.077 Ni0.077 Si0.231 Zn0.077,103,10.1038/s41598-019-43329-w,CAST,FCC,,,,,,3.15,,C,25.0,534.0,,1.0,,107.8,2019
Al1 Cu0.077 Mg0.077 Si0.231 Zn0.077 Zr0.077,,,,,,,,,,,,,,,,,,,,
,Al1 Cu0.077 Mg0.077 Si0.231 Zn0.077 Zr0.077,103,10.1038/s41598-019-43329-w,CAST,,,,,,,3.06,,C,25.0,565.0,,4.0,,105.1,2019
Al1 Cu0.2 Li0.5 Mg1 Zn0.5,,,,,,,,,,,,,,,,,,,,
,Al1 Cu0.2 Li0.5 Mg1 Zn0.5,36,10.1007/s11837-015-1402-z,CAST,Other,,,,,2.7,,,,25.0,,,,,,2015
Al1 Cu0.5 Li0.5 Mg1 Sn0.2,,,,,,,,,,,,,,,,,,,,
,Al1 Cu0.5 Li0.5 Mg1 Sn0.2,36,10.1007/s11837-015-1402-z,CAST,Other,,,,,3.0,,,,25.0,,,,,,2015
Al1 Cu0.889 Fe0.667 Ni0.889 Ti1,,,,,,,,,,,,,,,,,,,,
,Al1 Cu0.889 Fe0.667 Ni0.889 Ti1,35,10.1016/j.apsusc.2015.07.207,CAST,FCC,,,,,5.9,,516.0,C,25.0,980.0,1326.0,,7.0,145.0,2015
,Al1 Cu0.889 Fe0.667 Ni0.889 Ti1,35,10.1016/j.apsusc.2015.07.207,CAST,FCC,,,,,5.9,,516.0,C,25.0,980.0,1326.0,,7.0,145.0,2015
Al1 Cu1 Fe1 Ni1 Ti1,,,,,,,,,,,,,,,,,,,,
,Al1 Cu1 Fe1 Ni1 Ti1,35,10.1016/j.apsusc.2015.07.207,CAST,FCC,,,,,6.1,,516.0,C,25.0,1074.0,1617.0,,8.0,146.0,2015
Al1 Cu1 Ni1 Ti1,,,,,,,,,,,,,,,,,,,,
,Al1 Cu1 Ni1 Ti1,35,10.1016/j.apsusc.2015.07.207,CAST,FCC,,,,,5.7,,537.0,C,25.0,300.0,536.0,,0.85,108.0,2015
Al1 Fe1 Ni1 Ti1,,,,,,,,,,,,,,,,,,,,
,Al1 Fe1 Ni1 Ti1,165,10.1016/j.jallcom.2019.02.083,POWDER,,,,,,,,666.0,C,25.0,,,,,,2019
Al1 Fe1 Ni1 Ti1 V1 Zr1,,,,,,,,,,,,,,,,,,,,
,Al1 Fe1 Ni1 Ti1 V1 Zr1,15,10.1002/adem.200300567,CAST,BCC,,,,,5.9,,800.0,,25.0,,,,,132.0,2004
Al1 Hf1 Nb1 Ta1 Ti1 Zr1,,,,,,,,,,,,,,,,,,,,
,Al1 Hf1 Nb1 Ta1 Ti1 Zr1,40,10.1016/j.jallcom.2014.11.064,CAST,BCC,,,,92.0,8.6,,441.0,C,25.0,1489.0,1900.0,21.0,,103.0,2014
Al1 Hf1 Nb1 Ti1,,,,,,,,,,,,,,,,,,,,
,Al1 Hf1 Nb1 Ti1,215,10.1016/j.matdes.2018.06.003,ANNEAL,B2,,,,,,,,,,,,,,,2018
,Al1 Hf1 Nb1 Ti1,215,10.1016/j.matdes.2018.06.003,CAST,B2,,,,,,,,,,,,,,,2018
Al1 Hf1 Ta1 Ti1,,,,,,,,,,,,,,,,,,,,
,Al1 Hf1 Ta1 Ti1,215,10.1016/j.matdes.2018.06.003,ANNEAL,B2,,,,,,,,,,,,,,,2018
,Al1 Hf1 Ta1 Ti1,215,10.1016/j.matdes.2018.06.003,CAST,B2,,,,,,,,,,,,,,,2018
Al1 Li0.062 Mg0.062 Sn0.062 Zn0.062,,,,,,,,,,,,,,,,,,,,
,Al1 Li0.062 Mg0.062 Sn0.062 Zn0.062,36,10.1007/s11837-015-1402-z,CAST,FCC+Sec.,,,,,3.0,,,C,25.0,415.0,836.0,16.0,,,2015
Al1 Li0.5 Mg1 Sn0.2 Zn0.5,,,,,,,,,,,,,,,,,,,,
,Al1 Li0.5 Mg1 Sn0.2 Zn0.5,36,10.1007/s11837-015-1402-z,CAST,FCC+Sec.,,,,,2.9,,,C,25.0,546.0,546.0,,,,2015
Al1 Li1 Mg1 Sn1 Zn1,,,,,,,,,,,,,,,,,,,,
,Al1 Li1 Mg1 Sn1 Zn1,36,10.1007/s11837-015-1402-z,CAST,FCC+HCP+Sec.,,,,,3.9,,,C,25.0,600.0,615.0,1.0,,,2015
Al1 Mo0.5 Nb1 Ta0.5 Ti1 Zr0.5,,,,,,,,,,,,,,,,,,,,
,Al1 Mo0.5 Nb1 Ta0.5 Ti1 Zr0.5,78,10.1016/j.matdes.2017.11.033,OTHER,B2,,,,,7.2,,,C,1000.0,935.0,1019.0,,,,2017
,Al1 Mo0.5 Nb1 Ta0.5 Ti1 Zr0.5,78,10.1016/j.matdes.2017.11.033,OTHER,B2,,,,,7.2,,,C,25.0,,1320.0,,,,2017
Al1 Mo0.5 Nb1 Ta0.5 Ti1 Zr1,,,,,,,,,,,,,,,,,,,,
,Al1 Mo0.5 Nb1 Ta0.5 Ti1 Zr1,39,10.1007/s11837-014-1066-0,OTHER,BCC+B2,,,,75.0,7.1,,591.0,C,25.0,2000.0,2368.0,10.0,,123.0,2014
,Al1 Mo0.5 Nb1 Ta0.5 Ti1 Zr1,39,10.1007/s11837-014-1066-0,OTHER,BCC+B2,,,,75.0,7.4,,,C,25.0,2000.0,2368.0,10.0,,,2014
,Al1 Mo0.5 Nb1 Ta0.5 Ti1 Zr1,39,10.1007/s11837-014-1066-0,OTHER,BCC+B2,,,,75.0,7.4,,,C,800.0,1597.0,1810.0,11.0,,,2014
,Al1 Mo0.5 Nb1 Ta0.5 Ti1 Zr1,39,10.1007/s11837-014-1066-0,OTHER,BCC+B2,,,,75.0,7.4,,,C,1000.0,745.0,772.0,50.0,,,2014
,Al1 Mo0.5 Nb1 Ta0.5 Ti1 Zr1,39,10.1007/s11837-014-1066-0,OTHER,BCC+B2,,,,75.0,7.4,,,C,1200.0,250.0,,50.0,,,2014
,Al1 Mo0.5 Nb1 Ta0.5 Ti1 Zr1,78,10.1016/j.matdes.2017.11.033,OTHER,BCC+B2,,,,,7.1,,,C,1000.0,745.0,792.0,,,,2017
,Al1 Mo0.5 Nb1 Ta0.5 Ti1 Zr1,78,10.1016/j.matdes.2017.11.033,OTHER,BCC+B2,,,,,7.1,,,C,25.0,2197.0,2370.0,,,,2017
,Al1 Mo0.5 Nb1 Ta0.5 Ti1 Zr1,157,10.1016/j.actamat.2019.06.032,OTHER,,,,,,,7.14,,C,23.0,2000.0,,,,,2019
,Al1 Mo0.5 Nb1 Ta0.5 Ti1 Zr1,157,10.1016/j.actamat.2019.06.032,OTHER,,,,,,,7.14,,C,1000.0,745.0,,,,,2019
,Al1 Mo0.5 Nb1 Ta0.5 Ti1 Zr1,157,10.1016/j.actamat.2019.06.032,OTHER,,,,,,,7.14,,C,1200.0,250.0,,,,,2019
,Al1 Mo0.5 Nb1 Ta0.5 Ti1 Zr1,163,10.1016/j.ijrmhm.2019.02.009,OTHER,,,,,,,7.14,591.0,C,25.0,2000.0,,,,,2019
Al1 Mo1 Nb1 Ti1,,,,,,,,,,,,,,,,,,,,
,Al1 Mo1 Nb1 Ti1,67,10.1007/s11661-017-4386-1,ANNEAL,BCC,,,,,6.5,,,C,600.0,520.0,,,,,2018
,Al1 Mo1 Nb1 Ti1,67,10.1007/s11661-017-4386-1,ANNEAL,BCC,,,,,6.5,,,C,800.0,500.0,,,,,2018
,Al1 Mo1 Nb1 Ti1,67,10.1007/s11661-017-4386-1,ANNEAL,BCC,,,,,6.5,,,C,1000.0,540.0,,,,,2018
,Al1 Mo1 Nb1 Ti1,67,10.1007/s11661-017-4386-1,ANNEAL,BCC,,,,,6.5,,,C,1200.0,200.0,,,,,2018
,Al1 Mo1 Nb1 Ti1,215,10.1016/j.matdes.2018.06.003,ANNEAL,BCC+Sec.,,,,,,,,,,,,,,,2018
,Al1 Mo1 Nb1 Ti1,215,10.1016/j.matdes.2018.06.003,CAST,BCC,,,,,,,509.0,,,,,,,,2018
,Al1 Mo1 Nb1 Ti1,157,10.1016/j.actamat.2019.06.032,ANNEAL,BCC,,,,,,6.46,,C,23.0,1100.0,,,,,2019
,Al1 Mo1 Nb1 Ti1,157,10.1016/j.actamat.2019.06.032,ANNEAL,BCC,,,,,,6.46,,C,1000.0,540.0,,,,,2019
,Al1 Mo1 Nb1 Ti1,157,10.1016/j.actamat.2019.06.032,ANNEAL,BCC,,,,,,6.46,,C,1200.0,200.0,,,,,2019
Al1 Mo1 Nb1 Ti1 V1,,,,,,,,,,,,,,,,,,,,
,Al1 Mo1 Nb1 Ti1 V1,41,10.3390/e16020870,CAST,BCC,,,,,6.4,,537.0,C,25.0,1375.0,1400.0,3.0,,150.0,2014
Al1 Mo1 Ta1 Ti1 V1,,,,,,,,,,,,,,,,,,,,
,Al1 Mo1 Ta1 Ti1 V1,88,10.4028/www.scientific.net/MSF.898.638,CAST,BCC,,,,,8.2,,,C,25.0,,735.0,,,165.8,2017
Al1 Nb1 Ta0.5 Ti1 Zr0.5,,,,,,,,,,,,,,,,,,,,
,Al1 Nb1 Ta0.5 Ti1 Zr0.5,78,10.1016/j.matdes.2017.11.033,OTHER,B2,,,,,6.9,,,C,1000.0,535.0,542.0,,,,2017
,Al1 Nb1 Ta0.5 Ti1 Zr0.5,78,10.1016/j.matdes.2017.11.033,OTHER,B2,,,,,6.9,,,C,25.0,1352.0,1357.0,,,,2017
Al1 Nb1 Ta1 Ti1,,,,,,,,,,,,,,,,,,,,
,Al1 Nb1 Ta1 Ti1,215,10.1016/j.matdes.2018.06.003,ANNEAL,BCC+Sec.,,,,,,,,,,,,,,,2018
,Al1 Nb1 Ta1 Ti1,215,10.1016/j.matdes.2018.06.003,CAST,BCC,,,,,,,458.0,,,,,,,,2018
,Al1 Nb1 Ta1 Ti1,192,10.1016/j.actamat.2019.06.006,CAST,BCC,180.0,5,,,,,,C,20.0,1152.0,,,,,2019
,Al1 Nb1 Ta1 Ti1,192,10.1016/j.actamat.2019.06.006,CAST,BCC,180.0,5,,,,,,C,200.0,740.0,,,,,2019
,Al1 Nb1 Ta1 Ti1,192,10.1016/j.actamat.2019.06.006,CAST,BCC,180.0,5,,,,,,C,100.0,740.0,,,,,2019
Al1 Nb1 Ta1 Ti1 V1,,,,,,,,,,,,,,,,,,,,
,Al1 Nb1 Ta1 Ti1 V1,42,10.1016/j.proeng.2012.03.043,CAST,BCC,,,,,7.9,,,C,25.0,993.0,,,,101.0,2012
Al1 Nb1 Ti1 V1,,,,,,,,,,,,,,,,,,,,
,Al1 Nb1 Ti1 V1,43,10.1016/j.matlet.2014.11.162,ANNEAL,BCC,,,,350.0,5.5,,448.0,C,25.0,1020.0,1318.0,,5.0,105.0,2014
,Al1 Nb1 Ti1 V1,43,10.1016/j.matlet.2014.11.162,ANNEAL,BCC,,,,,5.6,,,C,25.0,1020.0,,,5.0,,2014
,Al1 Nb1 Ti1 V1,43,10.1016/j.matlet.2014.11.162,ANNEAL,BCC,,,,,5.6,,,C,600.0,810.0,1050.0,,12.0,,2014
,Al1 Nb1 Ti1 V1,43,10.1016/j.matlet.2014.11.162,ANNEAL,BCC,,,,,5.6,,,C,800.0,685.0,,,50.0,,2014
,Al1 Nb1 Ti1 V1,43,10.1016/j.matlet.2014.11.162,ANNEAL,BCC,,,,,5.6,,,C,1000.0,158.0,,,50.0,,2014
,Al1 Nb1 Ti1 V1,68,10.1016/j.msea.2017.08.019,ANNEAL,B2,,,,,5.5,,,C,600.0,780.0,1005.0,,,,2017
,Al1 Nb1 Ti1 V1,68,10.1016/j.msea.2017.08.019,ANNEAL,B2,,,,,5.5,,,C,800.0,560.0,700.0,,,,2017
,Al1 Nb1 Ti1 V1,68,10.1016/j.msea.2017.08.019,ANNEAL,B2,,,,,5.5,,,C,25.0,1000.0,1280.0,,,,2017
,Al1 Nb1 Ti1 V1,99,10.1016/j.jallcom.2015.08.224,ANNEAL,BCC,,,,,5.5,,,C,600.0,780.0,1005.0,,,104.8,2015
,Al1 Nb1 Ti1 V1,99,10.1016/j.jallcom.2015.08.224,ANNEAL,BCC,,,,,5.5,,,C,800.0,560.0,700.0,,,,2015
,Al1 Nb1 Ti1 V1,99,10.1016/j.jallcom.2015.08.224,ANNEAL,BCC,,,,,5.5,,,C,1000.0,110.0,,,,,2015
,Al1 Nb1 Ti1 V1,99,10.1016/j.jallcom.2015.08.224,ANNEAL,BCC,,,,,5.5,,,C,25.0,1000.0,1280.0,,,,2015
,Al1 Nb1 Ti1 V1,146,10.1016/j.jallcom.2018.11.318,CAST,,,,,,,,440.0,C,25.0,1020.0,,5.0,,,2018
,Al1 Nb1 Ti1 V1,163,10.1016/j.ijrmhm.2019.02.009,CAST,BCC,,,,,,5.48,440.0,C,25.0,1020.0,,,,,2019
,Al1 Nb1 Ti1 V1,133,10.1080/02670836.2018.1446267,,,,,,,,5.59,440.0,C,25.0,1020.0,,8.5,,,2018
Al1 Nb1 Ti1 V1 Zr0.1,,,,,,,,,,,,,,,,,,,,
,Al1 Nb1 Ti1 V1 Zr0.1,68,10.1016/j.msea.2017.08.019,ANNEAL,B2+Sec.,,,,,5.5,,,C,600.0,975.0,1085.0,,,,2017
,Al1 Nb1 Ti1 V1 Zr0.1,68,10.1016/j.msea.2017.08.019,ANNEAL,B2+Sec.,,,,,5.5,,,C,800.0,865.0,920.0,,,,2017
,Al1 Nb1 Ti1 V1 Zr0.1,68,10.1016/j.msea.2017.08.019,ANNEAL,B2+Sec.,,,,,5.5,,,C,25.0,1290.0,1395.0,,,,2017
Al1 Nb1 Ti1 V1 Zr0.25,,,,,,,,,,,,,,,,,,,,
,Al1 Nb1 Ti1 V1 Zr0.25,68,10.1016/j.msea.2017.08.019,ANNEAL,B2+Sec.,,,,,5.6,,,C,600.0,1065.0,1260.0,,,,2017
,Al1 Nb1 Ti1 V1 Zr0.25,68,10.1016/j.msea.2017.08.019,ANNEAL,B2+Sec.,,,,,5.6,,,C,800.0,855.0,865.0,,,,2017
,Al1 Nb1 Ti1 V1 Zr0.25,68,10.1016/j.msea.2017.08.019,ANNEAL,B2+Sec.,,,,,5.6,,,C,25.0,1360.0,1480.0,,,,2017
Al1 Nb1 Ti1 V1 Zr0.5,,,,,,,,,,,,,,,,,,,,
,Al1 Nb1 Ti1 V1 Zr0.5,68,10.1016/j.msea.2017.08.019,ANNEAL,B2+Laves+Sec.,,,,,5.6,,,C,600.0,1135.0,1425.0,,,,2017
,Al1 Nb1 Ti1 V1 Zr0.5,68,10.1016/j.msea.2017.08.019,ANNEAL,B2+Laves+Sec.,,,,,5.6,,,C,800.0,675.0,740.0,,,,2017
,Al1 Nb1 Ti1 V1 Zr0.5,68,10.1016/j.msea.2017.08.019,ANNEAL,B2+Laves+Sec.,,,,,5.6,,,C,25.0,1485.0,,,,,2017
,Al1 Nb1 Ti1 V1 Zr0.5,133,10.1080/02670836.2018.1446267,,,,,,,,5.64,,C,25.0,1480.0,,50.0,,,2018
Al1 Nb1 Ti1 V1 Zr1,,,,,,,,,,,,,,,,,,,,
,Al1 Nb1 Ti1 V1 Zr1,68,10.1016/j.msea.2017.08.019,ANNEAL,B2+Laves+Sec.,,,,,5.7,,,C,600.0,1155.0,1385.0,,,,2017
,Al1 Nb1 Ti1 V1 Zr1,68,10.1016/j.msea.2017.08.019,ANNEAL,B2+Laves+Sec.,,,,,5.7,,,C,800.0,550.0,600.0,,,,2017
,Al1 Nb1 Ti1 V1 Zr1,68,10.1016/j.msea.2017.08.019,ANNEAL,B2+Laves+Sec.,,,,,5.7,,,C,25.0,1500.0,1675.0,,,,2017
Al1 Nb1 Ti1 Zr1,,,,,,,,,,,,,,,,,,,,
,Al1 Nb1 Ti1 Zr1,133,10.1080/02670836.2018.1446267,CAST,B2,,,,250.0,,5.85,422.0,C,25.0,1509.0,,8.6,,,2018
,Al1 Nb1 Ti1 Zr1,133,10.1080/02670836.2018.1446267,ANNEAL,,,,,,,,418.0,C,25.0,1579.0,,17.8,,,2018
,Al1 Nb1 Ti1 Zr1,133,10.1080/02670836.2018.1446267,,,,,,,,5.79,539.6,C,25.0,1080.0,,5.9,,,2018
B0.006 Co0.201 Cr0.201 Fe1 Mn0.604,,,,,,,,,,,,,,,,,,,,
,B0.006 Co0.201 Cr0.201 Fe1 Mn0.604,112,10.1016/j.msea.2019.01.088,CAST,,,,,,,,282.0,,,,,,,,2019
B0.012 Co0.202 Cr0.202 Fe1 Mn0.607,,,,,,,,,,,,,,,,,,,,
,B0.012 Co0.202 Cr0.202 Fe1 Mn0.607,112,10.1016/j.msea.2019.01.088,CAST,,,,,,,,306.0,,,,,,,,2019
B0.035 Co0.207 Cr0.207 Fe1 Mn0.621,,,,,,,,,,,,,,,,,,,,
,B0.035 Co0.207 Cr0.207 Fe1 Mn0.621,112,10.1016/j.msea.2019.01.088,CAST,,,,,,,,452.0,,,,,,,,2019
C0.02 Co1 Cr1 Fe1 Mn1 Ni1,,,,,,,,,,,,,,,,,,,,
,C0.02 Co1 Cr1 Fe1 Mn1 Ni1,159,10.1016/j.matchar.2018.06.036,WROUGHT,,,,,8.0,,,,T,25.0,446.0,723.0,15.0,,,2018
,C0.02 Co1 Cr1 Fe1 Mn1 Ni1,159,10.1016/j.matchar.2018.06.036,WROUGHT,,,,,4.0,,,,T,25.0,581.0,857.0,28.0,,,2018
C0.041 Co1 Cr1 Fe1 Mn1 Nb0.041 Ni1,,,,,,,,,,,,,,,,,,,,
,C0.041 Co1 Cr1 Fe1 Mn1 Nb0.041 Ni1,203,10.1016/j.jallcom.2019.04.121,WROUGHT,,,,,,,,,T,25.0,732.0,911.0,,32.0,,2019
C0.053 Co1 Cr1 Fe1 Mn1 Ni1,,,,,,,,,,,,,,,,,,,,
,C0.053 Co1 Cr1 Fe1 Mn1 Ni1,196,10.1007/s40195-019-00916-0,ANNEAL,,,,,,,,345.0,C,800.0,,,,,,2019
,C0.053 Co1 Cr1 Fe1 Mn1 Ni1,196,10.1007/s40195-019-00916-0,ANNEAL,,,,,,,,285.0,C,1000.0,,,,,,2019
C0.1 Co1 Cr1 Fe1 Mn1 Ni1 Ti0.1,,,,,,,,,,,,,,,,,,,,
,C0.1 Co1 Cr1 Fe1 Mn1 Ni1 Ti0.1,207,10.1016/j.vacuum.2019.04.043,POWDER,,,,,,,7.5,457.0,C,25.0,1616.0,,,4.5,,2019
,C0.1 Co1 Cr1 Fe1 Mn1 Ni1 Ti0.1,207,10.1016/j.vacuum.2019.04.043,POWDER,,,,,,,7.64,461.0,C,25.0,1652.0,,,10.0,,2019
,C0.1 Co1 Cr1 Fe1 Mn1 Ni1 Ti0.1,207,10.1016/j.vacuum.2019.04.043,POWDER,,,,,,,7.66,428.0,C,25.0,1490.0,,,11.4,,2019
,C0.1 Co1 Cr1 Fe1 Mn1 Ni1 Ti0.1,207,10.1016/j.vacuum.2019.04.043,POWDER,,,,,,,7.69,378.0,C,25.0,1194.0,,,20.1,,2019
C0.1 Hf0.5 Mo0.5 Nb1 Ti1 Zr1,,,,,,,,,,,,,,,,,,,,
,C0.1 Hf0.5 Mo0.5 Nb1 Ti1 Zr1,47,10.1016/j.intermet.2015.09.011,CAST,BCC+Sec.,,,,,7.8,,,C,25.0,1183.0,2139.0,38.0,,,2015
C0.111 Co1 Cr1 Fe1 Ni1 W0.111,,,,,,,,,,,,,,,,,,,,
,C0.111 Co1 Cr1 Fe1 Ni1 W0.111,130,10.3390/coatings9010016,POWDER,FCC,,,,0.0189,,7.24,475.0,,,,,,,,2019
C0.2 Mo1 Nb1 Re0.5 Ta0.2 W1,,,,,,,,,,,,,,,,,,,,
,C0.2 Mo1 Nb1 Re0.5 Ta0.2 W1,176,10.1016/j.jallcom.2018.11.111,CAST,,,,,,,,510.0,C,25.0,1074.0,,12.1,8.33,,2018
C0.3 Hf0.5 Mo0.5 Nb1 Ti1 Zr1,,,,,,,,,,,,,,,,,,,,
,C0.3 Hf0.5 Mo0.5 Nb1 Ti1 Zr1,47,10.1016/j.intermet.2015.09.011,CAST,BCC+Sec.,,,,,7.7,,,C,25.0,1201.0,1965.0,33.0,,,2015
C0.4 Mo1 Nb1 Re0.5 Ta0.4 W1,,,,,,,,,,,,,,,,,,,,
,C0.4 Mo1 Nb1 Re0.5 Ta0.4 W1,176,10.1016/j.jallcom.2018.11.111,CAST,,,,,,,,558.0,C,25.0,1144.0,,12.7,8.81,,2018
C0.429 Co1 Cr1 Fe1 Ni1 W0.429,,,,,,,,,,,,,,,,,,,,
,C0.429 Co1 Cr1 Fe1 Ni1 W0.429,130,10.3390/coatings9010016,POWDER,FCC,,,,0.0182,,8.39,531.0,,,,,,,,2019
C0.5 Co1 Cr1 Fe1 Mn1 Ni1,,,,,,,,,,,,,,,,,,,,
,C0.5 Co1 Cr1 Fe1 Mn1 Ni1,142,10.1016/j.msea.2019.01.050,WROUGHT,FCC,,,36380.0,4.7,,,,T,25.0,520.9,791.4,40.3,,,2019
C0.5 Mo1 Nb1 Re0.5 Ta0.5 W1,,,,,,,,,,,,,,,,,,,,
,C0.5 Mo1 Nb1 Re0.5 Ta0.5 W1,176,10.1016/j.jallcom.2018.11.111,CAST,,,,,,,,583.0,C,25.0,1202.0,,14.2,10.25,,2018
C0.6 Mo1 Nb1 Re0.5 Ta0.6 W1,,,,,,,,,,,,,,,,,,,,
,C0.6 Mo1 Nb1 Re0.5 Ta0.6 W1,176,10.1016/j.jallcom.2018.11.111,CAST,,,,,,,,615.0,C,25.0,1241.0,,13.8,9.64,,2018
C1 Co1 Cr1 Fe1 Mn1 Ni1,,,,,,,,,,,,,,,,,,,,
,C1 Co1 Cr1 Fe1 Mn1 Ni1,142,10.1016/j.msea.2019.01.050,WROUGHT,FCC,,,30300.0,3.5,,,,T,25.0,643.8,887.6,31.9,,,2019
Co0.043 Nb0.638 Ni1 Ta0.255 Ti0.191,,,,,,,,,,,,,,,,,,,,
,Co0.043 Nb0.638 Ni1 Ta0.255 Ti0.191,212,10.1038/s41467-019-10533-1,CAST,,,,,,,,815.0,,25.0,,,,,,2019
Co0.067 Cu0.067 Fe0.067 Nb1 Ni0.067,,,,,,,,,,,,,,,,,,,,
,Co0.067 Cu0.067 Fe0.067 Nb1 Ni0.067,111,10.1557/jmr.2019.36,WROUGHT,,,,,,,,,C,25.0,1415.0,,12.6,,,2019
Co0.086 Cu0.086 Fe0.086 Nb1 Ni0.086,,,,,,,,,,,,,,,,,,,,
,Co0.086 Cu0.086 Fe0.086 Nb1 Ni0.086,111,10.1557/jmr.2019.36,WROUGHT,,,,,,,,,C,25.0,1703.0,,18.3,,,2019
Co0.133 Cu0.133 Fe0.133 Nb1 Ni0.133,,,,,,,,,,,,,,,,,,,,
,Co0.133 Cu0.133 Fe0.133 Nb1 Ni0.133,111,10.1557/jmr.2019.36,WROUGHT,,,,,,,,,C,25.0,1635.0,,31.7,,,2019
Co0.139 Cr0.446 Cu0.99 Ni1 Si0.277,,,,,,,,,,,,,,,,,,,,
,Co0.139 Cr0.446 Cu0.99 Ni1 Si0.277,211,10.1016/j.msea.2019.05.003,WROUGHT,,,,,,,,142.5,T,25.0,777.0,810.0,3.4,,,2019
,Co0.139 Cr0.446 Cu0.99 Ni1 Si0.277,211,10.1016/j.msea.2019.05.003,WROUGHT,,,,,,,,147.4,,,,,,,,2019
,Co0.139 Cr0.446 Cu0.99 Ni1 Si0.277,211,10.1016/j.msea.2019.05.003,WROUGHT,,,,,,,,155.2,,,,,,,,2019
Co0.2 Cr0.2 Fe1 Mn0.6,,,,,,,,,,,,,,,,,,,,
,Co0.2 Cr0.2 Fe1 Mn0.6,159,10.1016/j.matchar.2018.06.036,ANNEAL,,,,,45.0,,,,T,25.0,250.0,730.0,50.0,,,2018
,Co0.2 Cr0.2 Fe1 Mn0.6,159,10.1016/j.matchar.2018.06.036,WROUGHT,,,,,4.5,,,,T,25.0,330.0,870.0,75.0,,,2018
,Co0.2 Cr0.2 Fe1 Mn0.6,159,10.1016/j.matchar.2018.06.036,WROUGHT,,,,,6.0,,,,T,25.0,280.0,800.0,65.0,,,2018
,Co0.2 Cr0.2 Fe1 Mn0.6,159,10.1016/j.matchar.2018.06.036,WROUGHT,,,,,15.0,,,,T,25.0,350.0,830.0,63.0,,,2018
,Co0.2 Cr0.2 Fe1 Mn0.6,159,10.1016/j.matchar.2018.06.036,WROUGHT,,,,,6.5,,,,T,25.0,298.0,1400.0,45.0,,,2018
,Co0.2 Cr0.2 Fe1 Mn0.6,159,10.1016/j.matchar.2018.06.036,WROUGHT,,,,,5.2,,,,T,25.0,400.0,1200.0,42.0,,,2018
,Co0.2 Cr0.2 Fe1 Mn0.6,112,10.1016/j.msea.2019.01.088,CAST,,,,,,,,296.0,,,,,,,,2019
Co0.2 Cu0.2 Fe0.2 Nb1 Ni0.2,,,,,,,,,,,,,,,,,,,,
,Co0.2 Cu0.2 Fe0.2 Nb1 Ni0.2,111,10.1557/jmr.2019.36,WROUGHT,,,,,,,,,C,25.0,1498.0,,37.6,,,2019
Co0.25 Cr0.25 Fe1 Mn1,,,,,,,,,,,,,,,,,,,,
,Co0.25 Cr0.25 Fe1 Mn1,202,10.1016/j.msea.2019.138039,CAST,FCC,,,,,,,,T,25.0,213.0,471.0,55.7,,,2019
,Co0.25 Cr0.25 Fe1 Mn1,202,10.1016/j.msea.2019.138039,CAST,FCC,,,,,,,,T,25.0,393.0,634.0,26.5,,,2019
,Co0.25 Cr0.25 Fe1 Mn1,202,10.1016/j.msea.2019.138039,WROUGHT,FCC,,,,,,,,T,25.0,792.0,1055.0,22.6,,,2019
,Co0.25 Cr0.25 Fe1 Mn1,202,10.1016/j.msea.2019.138039,WROUGHT,FCC,,,,18.0,,,,T,25.0,559.0,1004.0,33.9,,,2019
,Co0.25 Cr0.25 Fe1 Mn1,202,10.1016/j.msea.2019.138039,WROUGHT,FCC,,,,32.0,,,,T,25.0,512.0,978.0,55.3,,,2019
,Co0.25 Cr0.25 Fe1 Mn1,202,10.1016/j.msea.2019.138039,WROUGHT,FCC,,,,63.0,,,,T,25.0,476.0,947.0,69.4,,,2019
Co0.25 Cr1 Ni1,,,,,,,,,,,,,,,,,,,,
,Co0.25 Cr1 Ni1,164,10.1016/j.actamat.2019.04.017,WROUGHT,FCC,,,,0.4970000000000001,,,,T,25.0,518.0,744.0,36.0,,240.0,2019
,Co0.25 Cr1 Ni1,164,10.1016/j.actamat.2019.04.017,WROUGHT,FCC,,,,0.848,,,,T,25.0,462.0,703.0,46.0,,240.0,2019
,Co0.25 Cr1 Ni1,164,10.1016/j.actamat.2019.04.017,WROUGHT,FCC,,,,1.78,,,,T,25.0,395.0,644.0,58.0,,240.0,2019
,Co0.25 Cr1 Ni1,164,10.1016/j.actamat.2019.04.017,WROUGHT,FCC,,,,1.98,,,,T,25.0,356.0,588.0,64.0,,240.0,2019
Co0.273 Cr0.477 Nb0.477 Ni0.045 Ti1,,,,,,,,,,,,,,,,,,,,
,Co0.273 Cr0.477 Nb0.477 Ni0.045 Ti1,212,10.1038/s41467-019-10533-1,CAST,,,,,,,,422.0,,25.0,,,,,,2019
Co0.286 Cr0.429 Fe1 Mn0.143 Ni0.714 V0.286,,,,,,,,,,,,,,,,,,,,
,Co0.286 Cr0.429 Fe1 Mn0.143 Ni0.714 V0.286,178,10.1016/j.msea.2018.12.077,WROUGHT,FCC,,,,8.7,,,,T,25.0,401.0,717.0,49.0,,,2018
,Co0.286 Cr0.429 Fe1 Mn0.143 Ni0.714 V0.286,178,10.1016/j.msea.2018.12.077,WROUGHT,FCC,,,,10.4,,,,T,25.0,350.0,690.0,50.0,,,2018
,Co0.286 Cr0.429 Fe1 Mn0.143 Ni0.714 V0.286,178,10.1016/j.msea.2018.12.077,WROUGHT,FCC,,,,11.2,,,,T,25.0,312.0,660.0,51.0,,,2018
,Co0.286 Cr0.429 Fe1 Mn0.143 Ni0.714 V0.286,178,10.1016/j.msea.2018.12.077,WROUGHT,FCC,,,,48.2,,,,T,25.0,240.0,610.0,53.0,,,2018
,Co0.286 Cr0.429 Fe1 Mn0.143 Ni0.714 V0.286,178,10.1016/j.msea.2018.12.077,WROUGHT,FCC,,,,82.7,,,,T,25.0,210.0,593.0,52.0,,,2018
Co0.318 Cr0.227 Fe1 Mo0.091 Ni0.182,,,,,,,,,,,,,,,,,,,,
,Co0.318 Cr0.227 Fe1 Mo0.091 Ni0.182,172,10.1016/j.jallcom.2018.12.040,WROUGHT,,,,,4.4,,,,T,25.0,443.0,840.0,61.6,,,2018
,Co0.318 Cr0.227 Fe1 Mo0.091 Ni0.182,172,10.1016/j.jallcom.2018.12.040,WROUGHT,,,,,26.3,,,,T,25.0,301.0,718.0,77.5,,,2018
,Co0.318 Cr0.227 Fe1 Mo0.091 Ni0.182,172,10.1016/j.jallcom.2018.12.040,WROUGHT,,,,,70.1,,,,T,25.0,261.0,673.0,86.6,,,2018
,Co0.318 Cr0.227 Fe1 Mo0.091 Ni0.182,172,10.1016/j.jallcom.2018.12.040,WROUGHT,,,,,136.5,,,,T,25.0,231.0,638.0,87.2,,,2018
Co0.327 Cr0.227 Fe1 Mo0.136 Ni0.127,,,,,,,,,,,,,,,,,,,,
,Co0.327 Cr0.227 Fe1 Mo0.136 Ni0.127,172,10.1016/j.jallcom.2018.12.040,WROUGHT,,,,,3.2,,,,T,25.0,711.0,1096.0,38.3,,,2018
,Co0.327 Cr0.227 Fe1 Mo0.136 Ni0.127,172,10.1016/j.jallcom.2018.12.040,WROUGHT,,,,,4.8,,,,T,25.0,684.0,1078.0,48.1,,,2018
,Co0.327 Cr0.227 Fe1 Mo0.136 Ni0.127,172,10.1016/j.jallcom.2018.12.040,WROUGHT,,,,,5.4,,,,T,25.0,506.0,933.0,59.3,,,2018
,Co0.327 Cr0.227 Fe1 Mo0.136 Ni0.127,172,10.1016/j.jallcom.2018.12.040,WROUGHT,,,,,120.6,,,,T,25.0,296.0,693.0,63.2,,,2018
Co0.333 Cr0.667 Fe0.667 Ni1 Ti0.2,,,,,,,,,,,,,,,,,,,,
,Co0.333 Cr0.667 Fe0.667 Ni1 Ti0.2,190,10.1016/j.msea.2019.138181,WROUGHT,FCC,,,,263.0,,,197.0,,,,,,,,2019
,Co0.333 Cr0.667 Fe0.667 Ni1 Ti0.2,190,10.1016/j.msea.2019.138181,WROUGHT,FCC,,,,90.0,,,308.0,T,25.0,586.0,875.0,46.0,,,2019
Co0.476 Cr0.476 Fe0.476 Nb0.095 Ni1,,,,,,,,,,,,,,,,,,,,
,Co0.476 Cr0.476 Fe0.476 Nb0.095 Ni1,195,10.1016/j.matlet.2019.04.012,CAST,,,,,,,,,T,25.0,170.0,537.0,32.0,,,2019
,Co0.476 Cr0.476 Fe0.476 Nb0.095 Ni1,195,10.1016/j.matlet.2019.04.012,ANNEAL,,,,,,,,,T,25.0,560.0,860.0,19.0,,,2019
Co0.476 Cr0.476 Fe0.476 Nb0.19 Ni1,,,,,,,,,,,,,,,,,,,,
,Co0.476 Cr0.476 Fe0.476 Nb0.19 Ni1,195,10.1016/j.matlet.2019.04.012,CAST,,,,,,,,,T,25.0,640.0,840.0,7.0,,,2019
,Co0.476 Cr0.476 Fe0.476 Nb0.19 Ni1,195,10.1016/j.matlet.2019.04.012,ANNEAL,,,,,,,,,T,25.0,,,3.0,,,2019
Co0.5 Cr0.5 Fe1 Ni1,,,,,,,,,,,,,,,,,,,,
,Co0.5 Cr0.5 Fe1 Ni1,153,10.1080/21663831.2018.1553803,WROUGHT,FCC,,,,14.9,,,,T,25.0,214.0,612.0,77.3,,,2018
Co0.5 Fe0.5 Mo0.1 Ni1 V0.25,,,,,,,,,,,,,,,,,,,,
,Co0.5 Fe0.5 Mo0.1 Ni1 V0.25,168,10.1016/j.scriptamat.2019.02.038,CAST,FCC,,,,,,,,T,-196.0,419.0,,34.6,,,2019
,Co0.5 Fe0.5 Mo0.1 Ni1 V0.25,168,10.1016/j.scriptamat.2019.02.038,CAST,FCC,,,,,,,,T,-70.0,350.0,,28.8,,,2019
,Co0.5 Fe0.5 Mo0.1 Ni1 V0.25,168,10.1016/j.scriptamat.2019.02.038,CAST,FCC,,,,,,,,T,20.0,252.0,,82.1,,,2019
,Co0.5 Fe0.5 Mo0.1 Ni1 V0.25,168,10.1016/j.scriptamat.2019.02.038,CAST,FCC,,,,,,,,T,600.0,214.0,,189.2,,,2019
,Co0.5 Fe0.5 Mo0.1 Ni1 V0.25,168,10.1016/j.scriptamat.2019.02.038,CAST,FCC,,,,,,,,T,700.0,212.0,,154.3,,,2019
,Co0.5 Fe0.5 Mo0.1 Ni1 V0.25,168,10.1016/j.scriptamat.2019.02.038,CAST,FCC,,,,,,,,T,800.0,187.0,,119.5,,,2019
Co0.5 Fe0.5 Mo0.5 Ni1 V0.5,,,,,,,,,,,,,,,,,,,,
,Co0.5 Fe0.5 Mo0.5 Ni1 V0.5,60,10.1016/j.jallcom.2015.07.185,CAST,FCC+Sec.,,,,,8.5,,382.0,,25.0,,,,,,2015
Co0.556 Fe0.556 Mo0.556 Ni1 V0.556,,,,,,,,,,,,,,,,,,,,
,Co0.556 Fe0.556 Mo0.556 Ni1 V0.556,60,10.1016/j.jallcom.2015.07.185,CAST,FCC+Sec.,,,,,8.5,,510.0,,25.0,,,,,,2015
Co0.564 Nb0.795 Ta0.103 Ti1 W0.103,,,,,,,,,,,,,,,,,,,,
,Co0.564 Nb0.795 Ta0.103 Ti1 W0.103,212,10.1038/s41467-019-10533-1,CAST,,,,,,,,277.0,,25.0,,,,,,2019
Co0.625 Fe0.625 Mo0.625 Ni1 V0.625,,,,,,,,,,,,,,,,,,,,
,Co0.625 Fe0.625 Mo0.625 Ni1 V0.625,60,10.1016/j.jallcom.2015.07.185,CAST,FCC+Sec.,,,,,8.5,,520.0,,25.0,,,,,,2015
Co0.714 Fe0.714 Mo0.714 Ni1 V0.714,,,,,,,,,,,,,,,,,,,,
,Co0.714 Fe0.714 Mo0.714 Ni1 V0.714,60,10.1016/j.jallcom.2015.07.185,CAST,FCC+Sec.,,,,,8.5,,538.0,,25.0,,,,,,2015
Co0.833 Fe0.833 Mo0.833 Ni1 V0.833,,,,,,,,,,,,,,,,,,,,
,Co0.833 Fe0.833 Mo0.833 Ni1 V0.833,60,10.1016/j.jallcom.2015.07.185,CAST,FCC+Sec.,,,,,8.4,,602.0,,25.0,,,,,,2015
Co0.875 Cr0.625 Fe1 Ni1,,,,,,,,,,,,,,,,,,,,
,Co0.875 Cr0.625 Fe1 Ni1,153,10.1080/21663831.2018.1553803,WROUGHT,FCC,,,,11.6,,,,T,25.0,241.0,721.0,96.2,,,2018
Co0.986 Cr0.952 Fe0.933 Mn0.914 Ni1,,,,,,,,,,,,,,,,,,,,
,Co0.986 Cr0.952 Fe0.933 Mn0.914 Ni1,156,10.1016/j.msea.2019.01.112,WROUGHT,BCC,,,,,,,,T,25.0,1290.0,1415.0,1.1,,,2019
,Co0.986 Cr0.952 Fe0.933 Mn0.914 Ni1,156,10.1016/j.msea.2019.01.112,WROUGHT,,,,,1.3,,,,T,25.0,1135.0,1260.0,1.8,,,2019
,Co0.986 Cr0.952 Fe0.933 Mn0.914 Ni1,156,10.1016/j.msea.2019.01.112,WROUGHT,,,,,2.0,,,,T,25.0,585.0,815.0,31.7,,,2019
,Co0.986 Cr0.952 Fe0.933 Mn0.914 Ni1,156,10.1016/j.msea.2019.01.112,WROUGHT,,,,,3.6,,,,T,25.0,425.0,735.0,40.2,,,2019
,Co0.986 Cr0.952 Fe0.933 Mn0.914 Ni1,156,10.1016/j.msea.2019.01.112,WROUGHT,FCC,,,,17.1,,,,T,25.0,270.0,630.0,46.2,,,2019
,Co0.986 Cr0.952 Fe0.933 Mn0.914 Ni1,156,10.1016/j.msea.2019.01.112,WROUGHT,,,,,0.07,,,,T,25.0,1120.0,1175.0,1.5,,,2019
Co1 Cr0.053 Ni1,,,,,,,,,,,,,,,,,,,,
,Co1 Cr0.053 Ni1,164,10.1016/j.actamat.2019.04.017,WROUGHT,FCC,,,,7.28,,,,T,25.0,,,,,219.0,2019
Co1 Cr0.2 Fe1 Ni1 Si0.2,,,,,,,,,,,,,,,,,,,,
,Co1 Cr0.2 Fe1 Ni1 Si0.2,102,10.1016/j.jmmm.2019.01.096,CAST,FCC,,,,,,,130.1,T,25.0,225.0,732.0,61.0,,,2019
,Co1 Cr0.2 Fe1 Ni1 Si0.2,102,10.1016/j.jmmm.2019.01.096,WROUGHT,FCC,,,,,,,318.2,T,25.0,705.0,1070.0,10.0,,,2019
,Co1 Cr0.2 Fe1 Ni1 Si0.2,102,10.1016/j.jmmm.2019.01.096,WROUGHT,FCC,,,,,,,153.8,T,25.0,320.0,920.0,60.0,,,2019
Co1 Cr0.25 Ni1,,,,,,,,,,,,,,,,,,,,
,Co1 Cr0.25 Ni1,164,10.1016/j.actamat.2019.04.017,WROUGHT,FCC,,,,0.212,,,,T,25.0,745.0,824.0,36.0,,223.0,2019
,Co1 Cr0.25 Ni1,164,10.1016/j.actamat.2019.04.017,WROUGHT,FCC,,,,0.34,,,,T,25.0,623.0,746.0,53.0,,223.0,2019
,Co1 Cr0.25 Ni1,164,10.1016/j.actamat.2019.04.017,WROUGHT,FCC,,,,1.46,,,,T,25.0,387.0,626.0,73.0,,223.0,2019
,Co1 Cr0.25 Ni1,164,10.1016/j.actamat.2019.04.017,WROUGHT,FCC,,,,2.65,,,,T,25.0,330.0,553.0,101.0,,223.0,2019
Co1 Cr0.385 Fe0.154 Ni0.154,,,,,,,,,,,,,,,,,,,,
,Co1 Cr0.385 Fe0.154 Ni0.154,153,10.1080/21663831.2018.1553803,WROUGHT,,,,,6.2,,,,T,25.0,482.0,857.0,13.3,,,2018
Co1 Cr0.429 Fe0.571 Mo0.286 Ni0.571,,,,,,,,,,,,,,,,,,,,
,Co1 Cr0.429 Fe0.571 Mo0.286 Ni0.571,159,10.1016/j.matchar.2018.06.036,CAST,FCC,,,,,,,,T,25.0,350.0,720.0,21.9,,,2018
,Co1 Cr0.429 Fe0.571 Mo0.286 Ni0.571,159,10.1016/j.matchar.2018.06.036,WROUGHT,,,,,,,,,T,25.0,1311.0,1410.0,12.1,,,2018
,Co1 Cr0.429 Fe0.571 Mo0.286 Ni0.571,159,10.1016/j.matchar.2018.06.036,WROUGHT,,,,,,,,,T,25.0,1212.0,1360.0,14.9,,,2018
,Co1 Cr0.429 Fe0.571 Mo0.286 Ni0.571,159,10.1016/j.matchar.2018.06.036,WROUGHT,,,,,,,,,T,25.0,1028.0,1249.0,18.3,,,2018
,Co1 Cr0.429 Fe0.571 Mo0.286 Ni0.571,159,10.1016/j.matchar.2018.06.036,WROUGHT,,,,,,,,,T,25.0,879.0,1194.0,25.4,,,2018
,Co1 Cr0.429 Fe0.571 Mo0.286 Ni0.571,159,10.1016/j.matchar.2018.06.036,WROUGHT,,,,,,,,,T,25.0,799.0,1127.0,28.2,,,2018
,Co1 Cr0.429 Fe0.571 Mo0.286 Ni0.571,159,10.1016/j.matchar.2018.06.036,WROUGHT,FCC,,,,,,,,T,25.0,350.0,918.0,62.4,,,2018
Co1 Cr0.455 Fe0.364 Ni0.364,,,,,,,,,,,,,,,,,,,,
,Co1 Cr0.455 Fe0.364 Ni0.364,153,10.1080/21663831.2018.1553803,WROUGHT,,,,,5.6,,,,T,25.0,392.0,746.0,20.3,,,2018
Co1 Cr0.487 Nb0.231 Ta0.026 Ti0.821,,,,,,,,,,,,,,,,,,,,
,Co1 Cr0.487 Nb0.231 Ta0.026 Ti0.821,212,10.1038/s41467-019-10533-1,CAST,,,,,,,,856.0,,25.0,,,,,,2019
Co1 Cr0.556 Fe0.667 Ni0.667,,,,,,,,,,,,,,,,,,,,
,Co1 Cr0.556 Fe0.667 Ni0.667,153,10.1080/21663831.2018.1553803,WROUGHT,FCC,,,,10.5,,,,T,25.0,299.0,841.0,76.1,,,2018
Co1 Cr0.588 Fe0.176 Mo0.176 Ni1,,,,,,,,,,,,,,,,,,,,
,Co1 Cr0.588 Fe0.176 Mo0.176 Ni1,143,10.1016/j.ijplas.2018.10.005,WROUGHT,FCC,,,,,,,,T,25.0,,,8.0,,,2018
,Co1 Cr0.588 Fe0.176 Mo0.176 Ni1,143,10.1016/j.ijplas.2018.10.005,WROUGHT,FCC,,,,0.7,,,,T,25.0,,,14.0,,,2018
,Co1 Cr0.588 Fe0.176 Mo0.176 Ni1,143,10.1016/j.ijplas.2018.10.005,WROUGHT,FCC,,,,0.8,,,,T,25.0,1100.0,1300.0,32.0,,,2018
,Co1 Cr0.588 Fe0.176 Mo0.176 Ni1,143,10.1016/j.ijplas.2018.10.005,WROUGHT,FCC,,,,1.2,,,,T,25.0,950.0,,36.0,,,2018
,Co1 Cr0.588 Fe0.176 Mo0.176 Ni1,143,10.1016/j.ijplas.2018.10.005,WROUGHT,FCC,,,,3.2,,,,T,25.0,649.0,,42.0,,,2018
,Co1 Cr0.588 Fe0.176 Mo0.176 Ni1,143,10.1016/j.ijplas.2018.10.005,WROUGHT,FCC,,,,18.2,,,,T,25.0,439.0,,63.0,,,2018
,Co1 Cr0.588 Fe0.176 Mo0.176 Ni1,143,10.1016/j.ijplas.2018.10.005,WROUGHT,FCC,,,,94.1,,,,T,25.0,309.0,,82.0,,,2018
Co1 Cr0.667 Fe0.667 Ni1 Ti0.333,,,,,,,,,,,,,,,,,,,,
,Co1 Cr0.667 Fe0.667 Ni1 Ti0.333,1,10.1016/j.actamat.2011.06.041,ANNEAL,Other,,,,,7.8,,509.0,,25.0,,,,,211.0,2011
Co1 Cr0.667 Fe0.667 Ni1 Ti0.667,,,,,,,,,,,,,,,,,,,,
,Co1 Cr0.667 Fe0.667 Ni1 Ti0.667,1,10.1016/j.actamat.2011.06.041,ANNEAL,FCC+Sec.,,,,,7.4,,654.0,,25.0,,,,,,2011
Co1 Cr0.917 Ni1 Ta0.5 Ti0.75,,,,,,,,,,,,,,,,,,,,
,Co1 Cr0.917 Ni1 Ta0.5 Ti0.75,212,10.1038/s41467-019-10533-1,CAST,,,,,,,,1011.0,,25.0,,,,,,2019
Co1 Cr1 Cu0.5 Fe1 Ni1,,,,,,,,,,,,,,,,,,,,
,Co1 Cr1 Cu0.5 Fe1 Ni1,21,10.1016/j.intermet.2010.03.030,CAST,FCC,,,,,8.3,,172.0,,25.0,,,,,214.0,2010
Co1 Cr1 Cu1 Fe1,,,,,,,,,,,,,,,,,,,,
,Co1 Cr1 Cu1 Fe1,20,10.3166/acsm.31.633-648,,FCC,,,,,8.2,,134.0,,25.0,,,,,206.0,2019
Co1 Cr1 Cu1 Fe1 Mn1 Ni1 Ti1 V1,,,,,,,,,,,,,,,,,,,,
,Co1 Cr1 Cu1 Fe1 Mn1 Ni1 Ti1 V1,61,10.1016/j.msea.2006.11.049,CAST,FCC+BCC+Sec.,,,,,7.3,,,C,25.0,1312.0,1312.0,1.0,,74.0,2006
Co1 Cr1 Cu1 Fe1 Ni1,,,,,,,,,,,,,,,,,,,,
,Co1 Cr1 Cu1 Fe1 Ni1,4,10.1016/j.jallcom.2008.07.124,CAST,FCC,,,,,8.3,,286.0,,25.0,,,,,206.0,2008
,Co1 Cr1 Cu1 Fe1 Ni1,32,10.1016/j.msea.2011.11.063,,FCC,,,,,8.3,,286.0,C,25.0,230.0,888.0,51.0,,56.0,2011
,Co1 Cr1 Cu1 Fe1 Ni1,159,10.1016/j.matchar.2018.06.036,CAST,,,,,,,,,C,25.0,,,50.2,,,2018
,Co1 Cr1 Cu1 Fe1 Ni1,147,10.1016/j.vacuum.2018.12.009,CAST,,,,,,,,45.2,,,,,,,,2018
,Co1 Cr1 Cu1 Fe1 Ni1,208,10.1016/j.msea.2019.05.056,,FCC,,,,,,,166.0,T,25.0,230.0,,,,,2019
,Co1 Cr1 Cu1 Fe1 Ni1,119,10.1007/s11665-018-3837-1,CAST,FCC,,,,,,,,C,25.0,300.0,,50.2,,,2019
Co1 Cr1 Cu1 Fe1 Ni1 Ti0.5,,,,,,,,,,,,,,,,,,,,
,Co1 Cr1 Cu1 Fe1 Ni1 Ti0.5,13,10.1016/j.jallcom.2008.11.059,CAST,FCC,,,,,7.8,,,C,25.0,700.0,1650.0,,29.0,93.0,2008
,Co1 Cr1 Cu1 Fe1 Ni1 Ti0.5,22,10.1016/j.intermet.2006.08.005,CAST,FCC,,,,,7.8,,,C,25.0,700.0,1650.0,22.0,21.6,99.0,2006
Co1 Cr1 Cu1 Fe1 Ni1 Ti0.8,,,,,,,,,,,,,,,,,,,,
,Co1 Cr1 Cu1 Fe1 Ni1 Ti0.8,22,10.1016/j.intermet.2006.08.005,CAST,FCC+Laves (C14),,,,,7.6,,,C,25.0,1042.0,1848.0,3.0,2.11,128.0,2006
,Co1 Cr1 Cu1 Fe1 Ni1 Ti0.8,181,10.1016/j.jallcom.2019.07.100,,,,,,,,,,C,25.0,1042.0,,2.11,,,2019
Co1 Cr1 Cu1 Fe1 Ni1 Ti1,,,,,,,,,,,,,,,,,,,,
,Co1 Cr1 Cu1 Fe1 Ni1 Ti1,22,10.1016/j.intermet.2006.08.005,CAST,FCC,,,,,7.4,,,C,25.0,1272.0,1272.0,2.0,0.0,77.0,2006
,Co1 Cr1 Cu1 Fe1 Ni1 Ti1,181,10.1016/j.jallcom.2019.07.100,,,,,,,,,,C,25.0,1272.0,,0.0,,,2019
Co1 Cr1 Cu1 Fe1 Ni1 Ti1 V1 Zr1,,,,,,,,,,,,,,,,,,,,
,Co1 Cr1 Cu1 Fe1 Ni1 Ti1 V1 Zr1,15,10.1002/adem.200300567,CAST,,,,,,7.1,,680.0,,25.0,,,,,168.0,2004
Co1 Cr1 Cu1 Fe1 Ni1 V0.042,,,,,,,,,,,,,,,,,,,,
,Co1 Cr1 Cu1 Fe1 Ni1 V0.042,119,10.1007/s11665-018-3837-1,CAST,,,,,,,,,C,25.0,303.0,,50.2,,,2019
Co1 Cr1 Cu1 Fe1 Ni1 V0.087,,,,,,,,,,,,,,,,,,,,
,Co1 Cr1 Cu1 Fe1 Ni1 V0.087,119,10.1007/s11665-018-3837-1,CAST,,,,,,,,,C,25.0,307.0,,50.2,,,2019
Co1 Cr1 Cu1 Fe1 Ni1 V0.136,,,,,,,,,,,,,,,,,,,,
,Co1 Cr1 Cu1 Fe1 Ni1 V0.136,119,10.1007/s11665-018-3837-1,CAST,,,,,,,,,C,25.0,330.0,,50.2,,,2019
Co1 Cr1 Cu1 Fe1 Ni1 V0.19,,,,,,,,,,,,,,,,,,,,
,Co1 Cr1 Cu1 Fe1 Ni1 V0.19,119,10.1007/s11665-018-3837-1,CAST,,,,,,,,,C,25.0,616.0,,28.0,,,2019
Co1 Cr1 Cu1 Ni1 Zn1,,,,,,,,,,,,,,,,,,,,
,Co1 Cr1 Cu1 Ni1 Zn1,120,10.3390/e21020122,POWDER,FCC,,,,500.0,,5.26,,C,25.0,,,,,,2019
,Co1 Cr1 Cu1 Ni1 Zn1,120,10.3390/e21020122,POWDER,FCC,,,,500.0,,6.26,,C,25.0,,,,,,2019
,Co1 Cr1 Cu1 Ni1 Zn1,120,10.3390/e21020122,POWDER,FCC,,,,500.0,,7.84,,C,25.0,,,,,,2019
,Co1 Cr1 Cu1 Ni1 Zn1,120,10.3390/e21020122,POWDER,FCC,,,,500.0,,7.89,615.0,C,25.0,,,,,,2019
Co1 Cr1 Fe1 Ga1 Ni1,,,,,,,,,,,,,,,,,,,,
,Co1 Cr1 Fe1 Ga1 Ni1,115,10.1007/s10853-018-03196-8,CAST,,,,,,,,,,,,,,,,2019
Co1 Cr1 Fe1 Mn0.2 Ni1 Pd1,,,,,,,,,,,,,,,,,,,,
,Co1 Cr1 Fe1 Mn0.2 Ni1 Pd1,106,10.3390/e21030288,CAST,,,,,,,,470.0,C,25.0,650.0,,50.0,,,2019
Co1 Cr1 Fe1 Mn0.4 Ni1 Pd1,,,,,,,,,,,,,,,,,,,,
,Co1 Cr1 Fe1 Mn0.4 Ni1 Pd1,106,10.3390/e21030288,CAST,,,,,,,,380.0,C,25.0,650.0,,46.0,,,2019
Co1 Cr1 Fe1 Mn0.6 Ni1 Pd1,,,,,,,,,,,,,,,,,,,,
,Co1 Cr1 Fe1 Mn0.6 Ni1 Pd1,106,10.3390/e21030288,CAST,,,,,,,,180.0,C,25.0,650.0,,42.0,,,2019
Co1 Cr1 Fe1 Mn0.8 Ni1 Pd1,,,,,,,,,,,,,,,,,,,,
,Co1 Cr1 Fe1 Mn0.8 Ni1 Pd1,106,10.3390/e21030288,CAST,,,,,,,,160.0,C,25.0,650.0,,35.0,,,2019
Co1 Cr1 Fe1 Mn1,,,,,,,,,,,,,,,,,,,,
,Co1 Cr1 Fe1 Mn1,181,10.1016/j.jallcom.2019.07.100,,,,,,,,,,C,25.0,338.0,,4.3,,,2019
Co1 Cr1 Fe1 Mn1 Mo0.042 Ni1,,,,,,,,,,,,,,,,,,,,
,Co1 Cr1 Fe1 Mn1 Mo0.042 Ni1,138,10.1016/j.jmst.2018.10.009,CAST,FCC,,,,,,,,C,25.0,225.0,,,,,2018
Co1 Cr1 Fe1 Mn1 Mo0.087 Ni1,,,,,,,,,,,,,,,,,,,,
,Co1 Cr1 Fe1 Mn1 Mo0.087 Ni1,138,10.1016/j.jmst.2018.10.009,CAST,,,,,,,,,C,25.0,330.0,,,,,2018
Co1 Cr1 Fe1 Mn1 Mo0.136 Ni1,,,,,,,,,,,,,,,,,,,,
,Co1 Cr1 Fe1 Mn1 Mo0.136 Ni1,138,10.1016/j.jmst.2018.10.009,CAST,,,,,,,,,C,25.0,560.0,,,,,2018
Co1 Cr1 Fe1 Mn1 Mo0.19 Ni1,,,,,,,,,,,,,,,,,,,,
,Co1 Cr1 Fe1 Mn1 Mo0.19 Ni1,138,10.1016/j.jmst.2018.10.009,CAST,,,,,,,,,C,25.0,765.0,,,,,2018
Co1 Cr1 Fe1 Mn1 Ni1,,,,,,,,,,,,,,,,,,,,
,Co1 Cr1 Fe1 Mn1 Ni1,16,10.1016/j.actamat.2013.09.037,CAST,FCC,,,,,8.0,,176.0,T,25.0,208.0,,62.0,,219.0,2013
,Co1 Cr1 Fe1 Mn1 Ni1,17,10.1016/j.jallcom.2014.12.157,CAST,FCC,,,,300.0,8.0,,144.0,C,25.0,,,,,,2014
,Co1 Cr1 Fe1 Mn1 Ni1,17,10.1016/j.jallcom.2014.12.157,ANNEAL,FCC,,,,350.0,8.0,,135.0,C,25.0,230.0,,,75.0,219.0,2014
,Co1 Cr1 Fe1 Mn1 Ni1,159,10.1016/j.matchar.2018.06.036,WROUGHT,FCC,,,,4.4,,,,T,25.0,370.0,670.0,56.0,,,2018
,Co1 Cr1 Fe1 Mn1 Ni1,159,10.1016/j.matchar.2018.06.036,WROUGHT,FCC,,,,13.0,,,,T,25.0,243.0,558.0,50.0,,,2018
,Co1 Cr1 Fe1 Mn1 Ni1,159,10.1016/j.matchar.2018.06.036,WROUGHT,FCC,,,,7.0,,,,T,25.0,249.0,621.0,41.0,,,2018
,Co1 Cr1 Fe1 Mn1 Ni1,159,10.1016/j.matchar.2018.06.036,ANNEAL,FCC,,,,,,,,C,25.0,230.0,,75.0,,,2018
,Co1 Cr1 Fe1 Mn1 Ni1,159,10.1016/j.matchar.2018.06.036,CAST,FCC,,,,,,,,T,25.0,209.0,496.0,62.0,,,2018
,Co1 Cr1 Fe1 Mn1 Ni1,189,10.1016/j.msea.2018.10.094,WROUGHT,FCC,,,,0.5,,,,T,25.0,1120.0,,1.1,,,2018
,Co1 Cr1 Fe1 Mn1 Ni1,189,10.1016/j.msea.2018.10.094,WROUGHT,FCC,,,,0.5,,,,T,-196.0,1692.0,,10.3,,,2018
,Co1 Cr1 Fe1 Mn1 Ni1,117,10.1016/j.scriptamat.2018.11.042,CAST,FCC,,,,,,,130.2,C,25.0,210.0,,57.0,,,2018
,Co1 Cr1 Fe1 Mn1 Ni1,117,10.1016/j.scriptamat.2018.11.042,WROUGHT,FCC,,,,,,,394.1,C,25.0,1150.0,,6.0,,,2018
,Co1 Cr1 Fe1 Mn1 Ni1,117,10.1016/j.scriptamat.2018.11.042,WROUGHT,FCC,,,,,,,430.7,C,25.0,1300.0,,0.7,,,2018
,Co1 Cr1 Fe1 Mn1 Ni1,134,10.1016/j.jmst.2018.09.068,WROUGHT,FCC,,,,30.0,,,,T,25.0,300.0,676.0,52.0,,,2018
,Co1 Cr1 Fe1 Mn1 Ni1,134,10.1016/j.jmst.2018.09.068,WROUGHT,FCC,,,,0.65,,,,T,25.0,800.0,888.0,39.5,,,2018
,Co1 Cr1 Fe1 Mn1 Ni1,135,10.1016/j.jallcom.2018.10.168,CAST,,,,,0.4,,,415.0,C,25.0,1314.0,,,20.3,,2018
,Co1 Cr1 Fe1 Mn1 Ni1,138,10.1016/j.jmst.2018.10.009,CAST,FCC,,,,,,,,C,25.0,216.0,,,,,2018
,Co1 Cr1 Fe1 Mn1 Ni1,142,10.1016/j.msea.2019.01.050,WROUGHT,FCC,,,,7.9,,,,T,25.0,378.7,700.1,54.0,,,2019
,Co1 Cr1 Fe1 Mn1 Ni1,144,10.1016/j.jallcom.2018.08.115,WROUGHT,FCC,,,,,,,,T,25.0,386.2,666.3,57.5,,,2018
,Co1 Cr1 Fe1 Mn1 Ni1,154,10.1016/j.intermet.2019.04.003,,,,,,,,,,,,,,,,201.6,2019
,Co1 Cr1 Fe1 Mn1 Ni1,154,10.1016/j.intermet.2019.04.003,,,,,,,,,,,,,,,,202.0,2019
,Co1 Cr1 Fe1 Mn1 Ni1,154,10.1016/j.intermet.2019.04.003,,,,,,,,,,,,,,,,202.2,2019
,Co1 Cr1 Fe1 Mn1 Ni1,158,10.1016/j.intermet.2019.106486,WROUGHT,FCC,,,,245.48,,7.752999999999999,,T,25.0,293.1,625.6,63.0,,,2019
,Co1 Cr1 Fe1 Mn1 Ni1,167,10.1016/j.msea.2019.04.025,CAST,FCC,,,,,,,,T,25.0,210.0,,57.0,,,2019
,Co1 Cr1 Fe1 Mn1 Ni1,167,10.1016/j.msea.2019.04.025,WROUGHT,FCC,,,,,,,,T,25.0,1150.0,,6.0,,,2019
,Co1 Cr1 Fe1 Mn1 Ni1,167,10.1016/j.msea.2019.04.025,WROUGHT,FCC,,,,,,,,T,25.0,1300.0,,2.0,,,2019
,Co1 Cr1 Fe1 Mn1 Ni1,167,10.1016/j.msea.2019.04.025,WROUGHT,FCC,,,,4.0,,,,T,25.0,1050.0,,8.0,,,2019
,Co1 Cr1 Fe1 Mn1 Ni1,167,10.1016/j.msea.2019.04.025,WROUGHT,FCC,,,,8.0,,,,T,25.0,560.0,,49.0,,,2019
,Co1 Cr1 Fe1 Mn1 Ni1,167,10.1016/j.msea.2019.04.025,WROUGHT,FCC,,,,8.0,,,,T,25.0,520.0,,47.0,,,2019
,Co1 Cr1 Fe1 Mn1 Ni1,167,10.1016/j.msea.2019.04.025,WROUGHT,FCC,,,,10.0,,,,T,25.0,320.0,,59.0,,,2019
,Co1 Cr1 Fe1 Mn1 Ni1,167,10.1016/j.msea.2019.04.025,WROUGHT,FCC,,,,20.0,,,,T,25.0,280.0,,62.0,,,2019
,Co1 Cr1 Fe1 Mn1 Ni1,173,10.1016/j.jallcom.2018.11.181,ANNEAL,FCC,,,,300.0,,,,,,,,,,,2018
,Co1 Cr1 Fe1 Mn1 Ni1,173,10.1016/j.jallcom.2018.11.181,POWDER,FCC,,,,4.2,,,,,,,,,,,2018
,Co1 Cr1 Fe1 Mn1 Ni1,173,10.1016/j.jallcom.2018.11.181,POWDER,FCC,,,,1.3,,,,,,,,,,,2018
,Co1 Cr1 Fe1 Mn1 Ni1,180,10.1016/j.jallcom.2019.07.195,POWDER,Other,,,,,,7.5,410.9,T,25.0,,,,,184.0,2019
,Co1 Cr1 Fe1 Mn1 Ni1,203,10.1016/j.jallcom.2019.04.121,WROUGHT,FCC,,,,,,,,T,25.0,353.0,635.0,,43.0,,2019
,Co1 Cr1 Fe1 Mn1 Ni1,206,10.1007/s11661-019-05231-y,WROUGHT,FCC,,,,,,,,T,25.0,1199.26,1335.35,4.37,,,2019
,Co1 Cr1 Fe1 Mn1 Ni1,206,10.1007/s11661-019-05231-y,WROUGHT,FCC,,,,,,,,T,25.0,1269.23,1366.3,1.16,,,2019
,Co1 Cr1 Fe1 Mn1 Ni1,206,10.1007/s11661-019-05231-y,WROUGHT,FCC,,,,,,,,T,25.0,1371.21,1402.83,1.58,,,2019
,Co1 Cr1 Fe1 Mn1 Ni1,206,10.1007/s11661-019-05231-y,WROUGHT,FCC,,,,0.166,,,,T,25.0,1362.74,1471.05,3.15,,,2019
,Co1 Cr1 Fe1 Mn1 Ni1,206,10.1007/s11661-019-05231-y,WROUGHT,FCC,,,,0.248,,,,T,25.0,1241.81,1325.25,4.31,,,2019
,Co1 Cr1 Fe1 Mn1 Ni1,206,10.1007/s11661-019-05231-y,WROUGHT,FCC,,,,0.468,,,,T,25.0,930.3,1021.32,19.01,,,2019
,Co1 Cr1 Fe1 Mn1 Ni1,206,10.1007/s11661-019-05231-y,WROUGHT,FCC,,,,1.79,,,,T,25.0,729.21,901.74,26.3,,,2019
,Co1 Cr1 Fe1 Mn1 Ni1,206,10.1007/s11661-019-05231-y,WROUGHT,FCC,,,,4.57,,,,T,25.0,494.82,735.6,38.7,,,2019
,Co1 Cr1 Fe1 Mn1 Ni1,206,10.1007/s11661-019-05231-y,WROUGHT,FCC,,,,13.45,,,,T,25.0,366.88,673.25,42.55,,,2019
,Co1 Cr1 Fe1 Mn1 Ni1,206,10.1007/s11661-019-05231-y,WROUGHT,FCC,,,,22.37,,,,T,25.0,290.65,618.51,43.15,,,2019
,Co1 Cr1 Fe1 Mn1 Ni1,206,10.1007/s11661-019-05231-y,WROUGHT,FCC,,,,30.6,,,,T,25.0,258.76,598.75,45.05,,,2019
,Co1 Cr1 Fe1 Mn1 Ni1,208,10.1016/j.msea.2019.05.056,,,,,,,,,,,,,,,,,2019
,Co1 Cr1 Fe1 Mn1 Ni1,126,10.1080/00325899.2018.1554834,POWDER,Other,,,,0.03,,7.752999999999999,435.0,C,25.0,1100.0,,47.0,,,2018
Co1 Cr1 Fe1 Mn1 Ni1 Ta0.2,,,,,,,,,,,,,,,,,,,,
,Co1 Cr1 Fe1 Mn1 Ni1 Ta0.2,208,10.1016/j.msea.2019.05.056,,,,,,,,,200.0,,,,,,,,2019
Co1 Cr1 Fe1 Mn1 Ni1 Ta0.4,,,,,,,,,,,,,,,,,,,,
,Co1 Cr1 Fe1 Mn1 Ni1 Ta0.4,208,10.1016/j.msea.2019.05.056,,,,,,,,,290.0,,,,,,,,2019
Co1 Cr1 Fe1 Mn1 Ni1 Ta0.6,,,,,,,,,,,,,,,,,,,,
