Repository: CitrineInformatics/MPEA_dataset

# Expanded dataset of mechanical properties and observed phases of multi-principal element alloys

1. [2018 data](/2018_data/2018_data.csv)
This file was generated from previous reviews ([Gorsse2018](https://doi.org/10.1016/j.dib.2018.11.111), [Couzinine2018](https://doi.org/10.1016/j.dib.2018.10.071)).

2. [2019 data](/2019_data/2019_data.csv)
This file was generated through the extraction of data from references in [wos_query_refs.bib](/2019_data/wos_query_refs.bib).

3. combine_and_process.ipynb generates MPEA_dataset.csv

File: stats_and_tables/grouped_by_composition.csv (part 4 of 5)
Alloy composition,FORMULA,IDENTIFIER: Reference ID,REFERENCE: doi,PROPERTY: Processing method,PROPERTY: Microstructure,PROPERTY: O content (wppm),PROPERTY: N content (wppm),PROPERTY: C content (wppm),PROPERTY: grain size ($\mu$m),PROPERTY: ROM Density (g/cm$^3$),PROPERTY: Exp. Density (g/cm$^3$),PROPERTY: HV,PROPERTY: Type of test,PROPERTY: Test temperature ($^\circ$C),PROPERTY: YS (MPa),PROPERTY: UTS (MPa),PROPERTY: Elongation (%),PROPERTY: Elongation plastic (%),PROPERTY: Young modulus (GPa),REFERENCE: year
,Co1 Cr1 Fe1 Mn1 Ni1 Ta0.6,208,10.1016/j.msea.2019.05.056,,,,,,,,,345.0,,,,,,,,2019
Co1 Cr1 Fe1 Mn1 Ni1 V0.25,,,,,,,,,,,,,,,,,,,,
,Co1 Cr1 Fe1 Mn1 Ni1 V0.25,17,10.1016/j.jallcom.2014.12.157,CAST,FCC,,,,120.0,7.9,,151.0,C,25.0,,,,,,2014
,Co1 Cr1 Fe1 Mn1 Ni1 V0.25,17,10.1016/j.jallcom.2014.12.157,ANNEAL,,,,,130.0,7.9,,144.0,C,25.0,200.0,,,75.0,215.0,2014
Co1 Cr1 Fe1 Mn1 Ni1 V0.263,,,,,,,,,,,,,,,,,,,,
,Co1 Cr1 Fe1 Mn1 Ni1 V0.263,159,10.1016/j.matchar.2018.06.036,ANNEAL,,,,,,,,,C,25.0,200.0,,75.0,,,2018
Co1 Cr1 Fe1 Mn1 Ni1 V0.5,,,,,,,,,,,,,,,,,,,,
,Co1 Cr1 Fe1 Mn1 Ni1 V0.5,17,10.1016/j.jallcom.2014.12.157,CAST,FCC,,,,220.0,7.8,,186.0,C,25.0,,,,,,2014
,Co1 Cr1 Fe1 Mn1 Ni1 V0.5,17,10.1016/j.jallcom.2014.12.157,ANNEAL,FCC,,,,250.0,7.8,,275.0,C,25.0,620.0,,,75.0,211.0,2014
,Co1 Cr1 Fe1 Mn1 Ni1 V0.5,159,10.1016/j.matchar.2018.06.036,ANNEAL,,,,,,,,,C,25.0,620.0,,75.0,,,2018
Co1 Cr1 Fe1 Mn1 Ni1 V0.75,,,,,,,,,,,,,,,,,,,,
,Co1 Cr1 Fe1 Mn1 Ni1 V0.75,17,10.1016/j.jallcom.2014.12.157,ANNEAL,FCC+Sec.,,,,500.0,7.7,,380.0,C,25.0,740.0,1325.0,,7.8,,2014
,Co1 Cr1 Fe1 Mn1 Ni1 V0.75,17,10.1016/j.jallcom.2014.12.157,CAST,FCC+Sec.,,,,500.0,7.7,,342.0,C,25.0,,,,,,2014
Co1 Cr1 Fe1 Mn1 Ni1 V0.765,,,,,,,,,,,,,,,,,,,,
,Co1 Cr1 Fe1 Mn1 Ni1 V0.765,159,10.1016/j.matchar.2018.06.036,ANNEAL,,,,,,,,,C,25.0,780.0,,8.0,,,2018
Co1 Cr1 Fe1 Mn1 Ni1 V1,,,,,,,,,,,,,,,,,,,,
,Co1 Cr1 Fe1 Mn1 Ni1 V1,17,10.1016/j.jallcom.2014.12.157,ANNEAL,FCC+Sec.,,,,12.0,7.7,,636.0,C,25.0,1660.0,1845.0,,0.5,,2014
,Co1 Cr1 Fe1 Mn1 Ni1 V1,17,10.1016/j.jallcom.2014.12.157,CAST,FCC+Sec.,,,,,7.7,,650.0,C,25.0,,,,,,2014
,Co1 Cr1 Fe1 Mn1 Ni1 V1,159,10.1016/j.matchar.2018.06.036,ANNEAL,,,,,,,,,C,25.0,1700.0,,1.0,,,2018
Co1 Cr1 Fe1 Mo0.083 Ni1,,,,,,,,,,,,,,,,,,,,
,Co1 Cr1 Fe1 Mo0.083 Ni1,159,10.1016/j.matchar.2018.06.036,CAST,,,,,,,,,T,25.0,198.8,479.0,51.1,,,2018
Co1 Cr1 Fe1 Mo0.149 Ni1,,,,,,,,,,,,,,,,,,,,
,Co1 Cr1 Fe1 Mo0.149 Ni1,118,10.3390/met9030351,POWDER,,,,,,,,210.0,,,,,,,,2019
Co1 Cr1 Fe1 Mo0.15 Ni1,,,,,,,,,,,,,,,,,,,,
,Co1 Cr1 Fe1 Mo0.15 Ni1,210,10.1016/j.msea.2019.05.078,CAST,FCC,,,,,,,,T,25.0,489.0,895.0,,53.6,,2019
,Co1 Cr1 Fe1 Mo0.15 Ni1,210,10.1016/j.msea.2019.05.078,WROUGHT,,,,,,,,,T,25.0,873.0,,,23.4,,2019
,Co1 Cr1 Fe1 Mo0.15 Ni1,210,10.1016/j.msea.2019.05.078,WROUGHT,,,,,,,,,T,25.0,952.0,1122.0,,14.2,,2019
,Co1 Cr1 Fe1 Mo0.15 Ni1,210,10.1016/j.msea.2019.05.078,WROUGHT,FCC,,,,,,,,T,25.0,1136.0,1245.0,,8.7,,2019
,Co1 Cr1 Fe1 Mo0.15 Ni1,210,10.1016/j.msea.2019.05.078,WROUGHT,FCC,,,,,,,,T,25.0,1301.0,1493.0,,7.2,,2019
,Co1 Cr1 Fe1 Mo0.15 Ni1,210,10.1016/j.msea.2019.05.078,WROUGHT,,,,,,,,,T,25.0,1311.0,1421.0,,5.9,,2019
,Co1 Cr1 Fe1 Mo0.15 Ni1,210,10.1016/j.msea.2019.05.078,WROUGHT,,,,,,,,,T,25.0,1273.0,1458.0,,5.5,,2019
Co1 Cr1 Fe1 Mo0.2 Ni1,,,,,,,,,,,,,,,,,,,,
,Co1 Cr1 Fe1 Mo0.2 Ni1,104,10.3390/e21050448,CAST,FCC,,,,,,,,T,25.0,400.0,780.0,53.0,,,2019
,Co1 Cr1 Fe1 Mo0.2 Ni1,104,10.3390/e21050448,ANNEAL,FCC,,,,,,,,T,25.0,,838.0,43.0,,,2019
,Co1 Cr1 Fe1 Mo0.2 Ni1,104,10.3390/e21050448,ANNEAL,FCC,,,,,,,,T,25.0,,899.0,31.0,,,2019
,Co1 Cr1 Fe1 Mo0.2 Ni1,104,10.3390/e21050448,ANNEAL,FCC,,,,,,,,T,25.0,,902.0,29.0,,,2019
,Co1 Cr1 Fe1 Mo0.2 Ni1,104,10.3390/e21050448,ANNEAL,FCC,,,,,,,,T,25.0,,811.0,52.0,,,2019
,Co1 Cr1 Fe1 Mo0.2 Ni1,104,10.3390/e21050448,ANNEAL,FCC,,,,,,,,T,25.0,,790.0,49.0,,,2019
,Co1 Cr1 Fe1 Mo0.2 Ni1,104,10.3390/e21050448,ANNEAL,FCC,,,,,,,,T,25.0,,799.0,47.0,,,2019
,Co1 Cr1 Fe1 Mo0.2 Ni1,104,10.3390/e21050448,ANNEAL,FCC,,,,,,,,T,25.0,,802.0,37.0,,,2019
,Co1 Cr1 Fe1 Mo0.2 Ni1,104,10.3390/e21050448,ANNEAL,FCC,,,,,,,,T,25.0,,823.0,36.0,,,2019
,Co1 Cr1 Fe1 Mo0.2 Ni1,104,10.3390/e21050448,ANNEAL,FCC,,,,,,,,T,25.0,,849.0,34.0,,,2019
,Co1 Cr1 Fe1 Mo0.2 Ni1,104,10.3390/e21050448,ANNEAL,FCC,,,,,,,,T,25.0,,895.0,32.0,,,2019
Co1 Cr1 Fe1 Mo0.208 Ni1,,,,,,,,,,,,,,,,,,,,
,Co1 Cr1 Fe1 Mo0.208 Ni1,159,10.1016/j.matchar.2018.06.036,CAST,,,,,,,,,T,25.0,254.7,589.6,55.1,,,2018
Co1 Cr1 Fe1 Mo0.304 Ni1,,,,,,,,,,,,,,,,,,,,
,Co1 Cr1 Fe1 Mo0.304 Ni1,159,10.1016/j.matchar.2018.06.036,CAST,,,,,,,,,T,25.0,305.3,709.7,49.3,,,2018
,Co1 Cr1 Fe1 Mo0.304 Ni1,159,10.1016/j.matchar.2018.06.036,WROUGHT,,,,,3.0,,,,T,25.0,815.5,1186.5,18.9,,,2018
,Co1 Cr1 Fe1 Mo0.304 Ni1,159,10.1016/j.matchar.2018.06.036,WROUGHT,,,,,3.1,,,,T,25.0,646.7,1042.0,32.5,,,2018
,Co1 Cr1 Fe1 Mo0.304 Ni1,159,10.1016/j.matchar.2018.06.036,WROUGHT,,,,,1.6,,,,T,25.0,683.7,1066.6,30.4,,,2018
Co1 Cr1 Fe1 Mo0.5 Ni1,,,,,,,,,,,,,,,,,,,,
,Co1 Cr1 Fe1 Mo0.5 Ni1,63,10.1007/s11837-013-0753-6,CAST,FCC+Sec.,,,,,8.5,,210.0,,25.0,,,,,,2013
Co1 Cr1 Fe1 Mo1 Ni1 Ti1 V1 Zr1,,,,,,,,,,,,,,,,,,,,
,Co1 Cr1 Fe1 Mo1 Ni1 Ti1 V1 Zr1,15,10.1002/adem.200300567,CAST,,,,,,7.3,,850.0,,25.0,,,,,193.0,2004
Co1 Cr1 Fe1 Nb0.103 Ni1,,,,,,,,,,,,,,,,,,,,
,Co1 Cr1 Fe1 Nb0.103 Ni1,46,10.1016/j.intermet.2015.01.004,CAST,FCC+Laves (C14),,,,175.0,8.2,,,T,25.0,318.0,622.0,19.0,,,2015
Co1 Cr1 Fe1 Nb0.155 Ni1,,,,,,,,,,,,,,,,,,,,
,Co1 Cr1 Fe1 Nb0.155 Ni1,46,10.1016/j.intermet.2015.01.004,CAST,FCC+Laves (C14),,,,175.0,8.2,,,T,25.0,322.0,744.0,23.0,,,2015
Co1 Cr1 Fe1 Nb0.206 Ni1,,,,,,,,,,,,,,,,,,,,
,Co1 Cr1 Fe1 Nb0.206 Ni1,46,10.1016/j.intermet.2015.01.004,CAST,FCC+Laves (C14),,,,175.0,8.2,,,T,25.0,403.0,807.0,9.0,,,2015
Co1 Cr1 Fe1 Nb0.309 Ni1,,,,,,,,,,,,,,,,,,,,
,Co1 Cr1 Fe1 Nb0.309 Ni1,46,10.1016/j.intermet.2015.01.004,CAST,FCC+Laves (C14),,,,175.0,8.2,,,T,25.0,479.0,879.0,4.0,,,2015
Co1 Cr1 Fe1 Nb0.412 Ni1,,,,,,,,,,,,,,,,,,,,
,Co1 Cr1 Fe1 Nb0.412 Ni1,46,10.1016/j.intermet.2015.01.004,CAST,FCC+Laves (C14),,,,175.0,8.2,,,T,25.0,638.0,1004.0,1.0,,,2015
Co1 Cr1 Fe1 Ni1,,,,,,,,,,,,,,,,,,,,
,Co1 Cr1 Fe1 Ni1,37,10.1016/j.actamat.2014.08.026,WROUGHT,FCC,,,,24.0,8.2,,,T,25.0,274.0,708.0,39.0,,225.0,2014
,Co1 Cr1 Fe1 Ni1,46,10.1016/j.intermet.2015.01.004,CAST,FCC,,,,175.0,8.2,,,T,25.0,148.0,413.0,48.0,,225.0,2015
,Co1 Cr1 Fe1 Ni1,54,10.1016/j.jallcom.2009.08.090,ANNEAL,FCC,,,,,8.2,,116.0,,25.0,,,,,225.0,2009
,Co1 Cr1 Fe1 Ni1,54,10.1016/j.jallcom.2009.08.090,ANNEAL,FCC,,,,,8.2,,113.0,,25.0,,,,,225.0,2009
,Co1 Cr1 Fe1 Ni1,159,10.1016/j.matchar.2018.06.036,CAST,FCC,,,,,,,,T,25.0,155.0,472.4,58.9,,,2018
,Co1 Cr1 Fe1 Ni1,159,10.1016/j.matchar.2018.06.036,ANNEAL,FCC,,,,,,,,T,25.0,190.0,453.0,70.0,,,2018
,Co1 Cr1 Fe1 Ni1,159,10.1016/j.matchar.2018.06.036,CAST,FCC,,,,,,,,C,25.0,,,83.0,,,2018
,Co1 Cr1 Fe1 Ni1,136,10.1007/s40843-018-9373-y,WROUGHT,FCC,,,,,,,,T,20.0,446.0,664.0,63.0,,189.0,2019
,Co1 Cr1 Fe1 Ni1,136,10.1007/s40843-018-9373-y,WROUGHT,FCC,,,,,,,,T,-73.0,488.0,790.0,72.0,,194.0,2019
,Co1 Cr1 Fe1 Ni1,136,10.1007/s40843-018-9373-y,WROUGHT,FCC,,,,,,,,T,-196.0,590.0,1070.0,78.0,,204.0,2019
,Co1 Cr1 Fe1 Ni1,136,10.1007/s40843-018-9373-y,WROUGHT,FCC,,,,,,,,T,-223.0,,1152.0,68.6,,,2019
,Co1 Cr1 Fe1 Ni1,136,10.1007/s40843-018-9373-y,WROUGHT,FCC,,,,,,,,T,-253.0,,1240.0,62.0,,,2019
,Co1 Cr1 Fe1 Ni1,136,10.1007/s40843-018-9373-y,WROUGHT,FCC,,,,,,,,T,-268.8,680.0,1251.0,61.6,,221.0,2019
,Co1 Cr1 Fe1 Ni1,137,10.1016/j.matdes.2019.107698,CAST,FCC,,,,,,,94.7,,,,,,,,2019
,Co1 Cr1 Fe1 Ni1,154,10.1016/j.intermet.2019.04.003,,,,,,,,,,,,,,,,215.0,2019
,Co1 Cr1 Fe1 Ni1,154,10.1016/j.intermet.2019.04.003,,,,,,,,,,,,,,,,204.0,2019
,Co1 Cr1 Fe1 Ni1,164,10.1016/j.actamat.2019.04.017,WROUGHT,FCC,,,,0.295,,,,T,25.0,631.0,732.0,39.0,,210.0,2019
,Co1 Cr1 Fe1 Ni1,164,10.1016/j.actamat.2019.04.017,WROUGHT,FCC,,,,0.5529999999999999,,,,T,25.0,494.0,732.0,51.0,,210.0,2019
,Co1 Cr1 Fe1 Ni1,164,10.1016/j.actamat.2019.04.017,WROUGHT,FCC,,,,0.72,,,,T,25.0,448.0,672.0,65.0,,210.0,2019
,Co1 Cr1 Fe1 Ni1,164,10.1016/j.actamat.2019.04.017,WROUGHT,FCC,,,,3.4,,,,T,25.0,273.0,567.0,85.0,,210.0,2019
,Co1 Cr1 Fe1 Ni1,164,10.1016/j.actamat.2019.04.017,WROUGHT,FCC,,,,32.2,,,,T,25.0,172.0,504.0,105.0,,210.0,2019
,Co1 Cr1 Fe1 Ni1,185,10.1016/j.intermet.2019.106550,CAST,FCC,,,,,,,168.9,C,25.0,163.0,,80.0,,,2019
,Co1 Cr1 Fe1 Ni1,208,10.1016/j.msea.2019.05.056,,FCC,,,,,,,,,,,,,,,2019
,Co1 Cr1 Fe1 Ni1,130,10.3390/coatings9010016,POWDER,FCC,,,,0.0276,,,,,,,,,,,2019
Co1 Cr1 Fe1 Ni1 Pd1,,,,,,,,,,,,,,,,,,,,
,Co1 Cr1 Fe1 Ni1 Pd1,106,10.3390/e21030288,CAST,FCC,,,,,,,295.0,,,,,,,,2019
Co1 Cr1 Fe1 Ni1 Ti0.2,,,,,,,,,,,,,,,,,,,,
,Co1 Cr1 Fe1 Ni1 Ti0.2,170,10.1016/j.actamat.2018.11.049,WROUGHT,FCC,,,,51.0,,4.8,,T,25.0,700.0,1240.0,36.0,,,2018
,Co1 Cr1 Fe1 Ni1 Ti0.2,170,10.1016/j.actamat.2018.11.049,WROUGHT,FCC,,,,51.0,,4.8,,T,-196.0,860.0,1580.0,46.0,,,2018
Co1 Cr1 Fe1 Ni1 Ti0.3,,,,,,,,,,,,,,,,,,,,
,Co1 Cr1 Fe1 Ni1 Ti0.3,190,10.1016/j.msea.2019.138181,WROUGHT,FCC,,,,90.0,,,263.0,T,25.0,540.0,772.0,60.0,,,2019
,Co1 Cr1 Fe1 Ni1 Ti0.3,190,10.1016/j.msea.2019.138181,WROUGHT,FCC,,,,216.0,,,185.0,,,,,,,,2019
Co1 Cr1 Fe1 Ni1 Ti1,,,,,,,,,,,,,,,,,,,,
,Co1 Cr1 Fe1 Ni1 Ti1,66,10.1016/j.msea.2008.12.053,CAST,FCC,,,,,7.2,,,C,25.0,,2020.0,,9.0,135.0,2008
Co1 Cr1 Fe1 Ni1 W0.2,,,,,,,,,,,,,,,,,,,,
,Co1 Cr1 Fe1 Ni1 W0.2,185,10.1016/j.intermet.2019.106550,CAST,FCC,,,,,,,244.0,C,25.0,335.0,,52.0,,,2019
Co1 Cr1 Fe1 Ni1 W0.5,,,,,,,,,,,,,,,,,,,,
,Co1 Cr1 Fe1 Ni1 W0.5,185,10.1016/j.intermet.2019.106550,CAST,,,,,,,,357.9,C,25.0,556.0,,35.6,,,2019
Co1 Cr1 Mn1 Ni1,,,,,,,,,,,,,,,,,,,,
,Co1 Cr1 Mn1 Ni1,37,10.1016/j.actamat.2014.08.026,WROUGHT,FCC,,,,36.0,8.1,,,T,25.0,282.0,694.0,44.0,,222.0,2014
Co1 Cr1 Mo1 Nb1,,,,,,,,,,,,,,,,,,,,
,Co1 Cr1 Mo1 Nb1,69,10.1007/s11665-017-2799-z,CAST,BCC+Laves,,,,,8.8,,,C,25.0,,1419.6,,,,2017
Co1 Cr1 Mo1 Nb1 Ti0.2,,,,,,,,,,,,,,,,,,,,
,Co1 Cr1 Mo1 Nb1 Ti0.2,69,10.1007/s11665-017-2799-z,CAST,BCC+Laves,,,,,8.5,,,C,25.0,,1905.6,,,,2017
Co1 Cr1 Mo1 Nb1 Ti0.4,,,,,,,,,,,,,,,,,,,,
,Co1 Cr1 Mo1 Nb1 Ti0.4,69,10.1007/s11665-017-2799-z,CAST,BCC,,,,,8.3,,,C,25.0,,1771.3,,,220.1,2017
Co1 Cr1 Mo1 Nb1 Ti0.5,,,,,,,,,,,,,,,,,,,,
,Co1 Cr1 Mo1 Nb1 Ti0.5,69,10.1007/s11665-017-2799-z,CAST,BCC+Laves,,,,,8.2,,,C,25.0,,1609.2,,,,2017
Co1 Cr1 Mo1 Nb1 Ti1,,,,,,,,,,,,,,,,,,,,
,Co1 Cr1 Mo1 Nb1 Ti1,69,10.1007/s11665-017-2799-z,CAST,BCC+Laves,,,,,7.8,,,C,25.0,,1096.8,,,,2017
Co1 Cr1 Ni1,,,,,,,,,,,,,,,,,,,,
,Co1 Cr1 Ni1,37,10.1016/j.actamat.2014.08.026,WROUGHT,FCC,,,,41.0,8.3,,,T,25.0,300.0,860.0,60.0,,229.0,2014
,Co1 Cr1 Ni1,100,10.1016/j.actamat.2018.12.015,WROUGHT,FCC,,,,1.6,,,468.0,T,25.0,1100.0,,23.0,,,2018
,Co1 Cr1 Ni1,100,10.1016/j.actamat.2018.12.015,WROUGHT,FCC,,,,2.3,,,326.0,T,,597.0,,53.0,,,2018
,Co1 Cr1 Ni1,100,10.1016/j.actamat.2018.12.015,WROUGHT,FCC,,,,24.0,,,223.0,T,,346.0,,76.0,,,2018
,Co1 Cr1 Ni1,154,10.1016/j.intermet.2019.04.003,,,,,,,,,,,,,,,,226.2,2019
,Co1 Cr1 Ni1,154,10.1016/j.intermet.2019.04.003,,,,,,,,,,,,,,,,222.0,2019
,Co1 Cr1 Ni1,154,10.1016/j.intermet.2019.04.003,,,,,,,,,,,,,,,,229.0,2019
,Co1 Cr1 Ni1,154,10.1016/j.intermet.2019.04.003,,,,,,,,,,,,,,,,234.0,2019
,Co1 Cr1 Ni1,162,10.1016/j.jmst.2018.12.002,ANNEAL,,,,,16.0,,,,T,-196.0,600.0,1247.0,68.0,,,2018
,Co1 Cr1 Ni1,162,10.1016/j.jmst.2018.12.002,ANNEAL,,,,,16.0,,,,T,24.0,400.0,800.0,60.0,,,2018
,Co1 Cr1 Ni1,162,10.1016/j.jmst.2018.12.002,ANNEAL,,,,,16.0,,,,T,-196.0,1215.0,1440.0,48.0,,,2018
Co1 Cu1 Fe1 Mn1 Ni1,,,,,,,,,,,,,,,,,,,,
,Co1 Cu1 Fe1 Mn1 Ni1,31,10.1016/j.matdes.2012.08.019,CAST,FCC,,,,,8.4,,208.0,T,25.0,,478.0,,14.0,190.0,2012
,Co1 Cu1 Fe1 Mn1 Ni1,209,10.1016/j.msea.2019.04.096,CAST,FCC,,,,,,,,,800.0,,,,,,2019
,Co1 Cu1 Fe1 Mn1 Ni1,209,10.1016/j.msea.2019.04.096,CAST,FCC,,,,,,,,,900.0,,,,,,2019
,Co1 Cu1 Fe1 Mn1 Ni1,209,10.1016/j.msea.2019.04.096,CAST,FCC,,,,,,,,,100.0,,,,,,2019
Co1 Cu1 Fe1 Mn1 Ni1 Sn0.03,,,,,,,,,,,,,,,,,,,,
,Co1 Cu1 Fe1 Mn1 Ni1 Sn0.03,31,10.1016/j.matdes.2012.08.019,CAST,FCC,,,,,8.4,,192.0,T,25.0,,465.0,,18.0,,2012
Co1 Cu1 Fe1 Mn1 Ni1 Sn0.05,,,,,,,,,,,,,,,,,,,,
,Co1 Cu1 Fe1 Mn1 Ni1 Sn0.05,31,10.1016/j.matdes.2012.08.019,CAST,FCC+Sec.,,,,,8.4,,205.0,T,25.0,,475.0,,12.0,,2012
Co1 Cu1 Fe1 Mn1 Ni1 Sn0.08,,,,,,,,,,,,,,,,,,,,
,Co1 Cu1 Fe1 Mn1 Ni1 Sn0.08,31,10.1016/j.matdes.2012.08.019,CAST,FCC+Sec.,,,,,8.3,,219.0,T,25.0,,425.0,,7.0,,2012
Co1 Cu1 Fe1 Mn1 Ni1 Sn0.1,,,,,,,,,,,,,,,,,,,,
,Co1 Cu1 Fe1 Mn1 Ni1 Sn0.1,31,10.1016/j.matdes.2012.08.019,CAST,FCC+Sec.,,,,,8.3,,253.0,T,25.0,,470.0,,6.0,,2012
Co1 Cu1 Fe1 Mn1 Ni1 Sn0.2,,,,,,,,,,,,,,,,,,,,
,Co1 Cu1 Fe1 Mn1 Ni1 Sn0.2,31,10.1016/j.matdes.2012.08.019,CAST,FCC+Sec.,,,,,8.3,,319.0,T,25.0,,368.0,,2.0,,2012
Co1 Cu1 Fe1 Nb0.5 Ni1,,,,,,,,,,,,,,,,,,,,
,Co1 Cu1 Fe1 Nb0.5 Ni1,111,10.1557/jmr.2019.36,WROUGHT,,,,,,,,,,,,,,,,2019
Co1 Cu1 Fe1 Ni1,,,,,,,,,,,,,,,,,,,,
,Co1 Cu1 Fe1 Ni1,30,10.1016/j.msea.2012.03.080,CAST,FCC,,,,,8.6,,,T,25.0,,480.0,,15.0,188.0,2012
Co1 Cu1 Fe1 Ni1 Sn0.02,,,,,,,,,,,,,,,,,,,,
,Co1 Cu1 Fe1 Ni1 Sn0.02,30,10.1016/j.msea.2012.03.080,CAST,FCC,,,,,8.6,,,T,25.0,,548.0,,17.0,187.0,2012
Co1 Cu1 Fe1 Ni1 Sn0.04,,,,,,,,,,,,,,,,,,,,
,Co1 Cu1 Fe1 Ni1 Sn0.04,30,10.1016/j.msea.2012.03.080,CAST,FCC+Sec.,,,,,8.6,,,T,25.0,,594.0,,18.0,,2012
Co1 Cu1 Fe1 Ni1 Sn0.05,,,,,,,,,,,,,,,,,,,,
,Co1 Cu1 Fe1 Ni1 Sn0.05,30,10.1016/j.msea.2012.03.080,CAST,FCC+Sec.,,,,,8.6,,,T,25.0,,615.0,,20.0,,2012
Co1 Cu1 Fe1 Ni1 Sn0.07,,,,,,,,,,,,,,,,,,,,
,Co1 Cu1 Fe1 Ni1 Sn0.07,30,10.1016/j.msea.2012.03.080,CAST,FCC+Sec.,,,,,8.6,,,T,25.0,,632.0,,19.0,,2012
Co1 Cu1 Fe1 Ni1 Sn0.1,,,,,,,,,,,,,,,,,,,,
,Co1 Cu1 Fe1 Ni1 Sn0.1,30,10.1016/j.msea.2012.03.080,CAST,FCC+Sec.,,,,,8.6,,,T,25.0,,602.0,,5.0,,2012
Co1 Cu1 Fe1 Ni1 Sn0.2,,,,,,,,,,,,,,,,,,,,
,Co1 Cu1 Fe1 Ni1 Sn0.2,30,10.1016/j.msea.2012.03.080,CAST,FCC+Sec.,,,,,8.5,,,T,25.0,,261.0,,2.0,,2012
Co1 Cu1 Fe1 Ni1 Sn0.5,,,,,,,,,,,,,,,,,,,,
,Co1 Cu1 Fe1 Ni1 Sn0.5,30,10.1016/j.msea.2012.03.080,CAST,FCC+Sec.,,,,,8.3,,,,25.0,,,,,,2012
Co1 Cu1 Fe1 Ni1 Ti1 V1 Zr1,,,,,,,,,,,,,,,,,,,,
,Co1 Cu1 Fe1 Ni1 Ti1 V1 Zr1,15,10.1002/adem.200300567,CAST,,,,,,7.1,,630.0,,25.0,,,,,,2004
Co1 Fe1 Mn1 Ni1,,,,,,,,,,,,,,,,,,,,
,Co1 Fe1 Mn1 Ni1,37,10.1016/j.actamat.2014.08.026,WROUGHT,FCC,,,,48.0,8.2,,,T,25.0,170.0,550.0,41.0,,205.0,2014
,Co1 Fe1 Mn1 Ni1,154,10.1016/j.intermet.2019.04.003,,,,,,,,,,,,,,,,187.9,2019
,Co1 Fe1 Mn1 Ni1,154,10.1016/j.intermet.2019.04.003,,,,,,,,,,,,,,,,195.0,2019
Co1 Fe1 Mo0.2 Ni1 V1,,,,,,,,,,,,,,,,,,,,
,Co1 Fe1 Mo0.2 Ni1 V1,60,10.1016/j.jallcom.2015.07.185,CAST,FCC+Sec.,,,,,8.0,,267.0,,25.0,,,,,,2015
Co1 Fe1 Mo0.4 Ni1 V1,,,,,,,,,,,,,,,,,,,,
,Co1 Fe1 Mo0.4 Ni1 V1,60,10.1016/j.jallcom.2015.07.185,CAST,FCC+Sec.,,,,,8.1,,402.0,,25.0,,,,,,2015
Co1 Fe1 Mo0.6 Ni1 V1,,,,,,,,,,,,,,,,,,,,
,Co1 Fe1 Mo0.6 Ni1 V1,60,10.1016/j.jallcom.2015.07.185,CAST,FCC+Sec.,,,,,8.2,,557.0,,25.0,,,,,,2015
Co1 Fe1 Mo0.8 Ni1 V1,,,,,,,,,,,,,,,,,,,,
,Co1 Fe1 Mo0.8 Ni1 V1,60,10.1016/j.jallcom.2015.07.185,CAST,FCC+Sec.,,,,,8.3,,606.0,,25.0,,,,,,2015
Co1 Fe1 Mo1 Ni1 Ti1 V1 Zr1,,,,,,,,,,,,,,,,,,,,
,Co1 Fe1 Mo1 Ni1 Ti1 V1 Zr1,15,10.1002/adem.200300567,CAST,,,,,,7.3,,790.0,,25.0,,,,,,2004
Co1 Fe1 Mo1 Ni1 V1,,,,,,,,,,,,,,,,,,,,
,Co1 Fe1 Mo1 Ni1 V1,60,10.1016/j.jallcom.2015.07.185,CAST,FCC+Sec.,,,,,8.4,,625.0,,25.0,,,,,,2015
Co1 Fe1 Ni1,,,,,,,,,,,,,,,,,,,,
,Co1 Fe1 Ni1,27,10.1016/j.jmmm.2014.07.023,CAST,FCC,,,,,8.5,,125.0,C,25.0,204.0,,,,207.0,2014
,Co1 Fe1 Ni1,27,10.1016/j.jmmm.2014.07.023,CAST,FCC,,,,,8.5,,125.0,C,25.0,209.0,,,,207.0,2014
,Co1 Fe1 Ni1,37,10.1016/j.actamat.2014.08.026,WROUGHT,FCC,,,,28.0,8.5,,,T,25.0,211.0,513.0,31.0,,207.0,2014
,Co1 Fe1 Ni1,154,10.1016/j.intermet.2019.04.003,,,,,,,,,,,,,,,,162.0,2019
,Co1 Fe1 Ni1,154,10.1016/j.intermet.2019.04.003,,,,,,,,,,,,,,,,174.0,2019
,Co1 Fe1 Ni1,161,10.1016/j.intermet.2019.106477,WROUGHT,FCC,,,,,,,,T,25.0,,,15.0,,,2019
,Co1 Fe1 Ni1,161,10.1016/j.intermet.2019.106477,WROUGHT,FCC,,,,42.0,,,,T,25.0,276.0,540.0,51.0,,,2019
,Co1 Fe1 Ni1,161,10.1016/j.intermet.2019.106477,WROUGHT,FCC,,,,74.0,,,,T,25.0,217.0,498.0,47.0,,,2019
,Co1 Fe1 Ni1,161,10.1016/j.intermet.2019.106477,WROUGHT,FCC,,,,90.0,,,,T,25.0,201.0,430.0,44.5,,,2019
,Co1 Fe1 Ni1,164,10.1016/j.actamat.2019.04.017,WROUGHT,FCC,,,,53.7,,,,T,25.0,,,,,161.0,2019
Co1 Fe1 Ni1 Si0.25,,,,,,,,,,,,,,,,,,,,
,Co1 Fe1 Ni1 Si0.25,27,10.1016/j.jmmm.2014.07.023,CAST,FCC,,,,,7.7,,149.0,C,25.0,196.0,,,,194.0,2014
Co1 Fe1 Ni1 Si0.5,,,,,,,,,,,,,,,,,,,,
,Co1 Fe1 Ni1 Si0.5,27,10.1016/j.jmmm.2014.07.023,CAST,FCC+Sec.,,,,,7.1,,287.0,C,25.0,476.0,,,,,2014
Co1 Fe1 Ni1 Si0.75,,,,,,,,,,,,,,,,,,,,
,Co1 Fe1 Ni1 Si0.75,27,10.1016/j.jmmm.2014.07.023,CAST,FCC+Sec.,,,,,6.6,,570.0,C,25.0,1301.0,,,,,2014
Co1 Fe1 Ni1 V1,,,,,,,,,,,,,,,,,,,,
,Co1 Fe1 Ni1 V1,60,10.1016/j.jallcom.2015.07.185,CAST,FCC,,,,,7.8,,238.0,,25.0,,,,,187.0,2015
Co1 Mn1 Ni1,,,,,,,,,,,,,,,,,,,,
,Co1 Mn1 Ni1,37,10.1016/j.actamat.2014.08.026,WROUGHT,FCC,,,,32.0,8.4,,,T,25.0,231.0,653.0,38.0,,202.0,2014
,Co1 Mn1 Ni1,154,10.1016/j.intermet.2019.04.003,,,,,,,,,,,,,,,,189.4,2019
,Co1 Mn1 Ni1,164,10.1016/j.actamat.2019.04.017,WROUGHT,FCC,,,,1.43,,,,T,25.0,333.0,569.0,40.0,,190.0,2019
,Co1 Mn1 Ni1,164,10.1016/j.actamat.2019.04.017,WROUGHT,FCC,,,,0.4,,,,T,25.0,601.0,608.0,24.0,,190.0,2019
,Co1 Mn1 Ni1,164,10.1016/j.actamat.2019.04.017,WROUGHT,FCC,,,,1.58,,,,T,25.0,321.0,566.0,50.5,,190.0,2019
,Co1 Mn1 Ni1,164,10.1016/j.actamat.2019.04.017,WROUGHT,FCC,,,,2.67,,,,T,25.0,267.0,506.0,62.5,,190.0,2019
Co1 Ni1,,,,,,,,,,,,,,,,,,,,
,Co1 Ni1,154,10.1016/j.intermet.2019.04.003,,,,,,,,,,,,,,,,216.7,2019
Co1 Ni1 V1,,,,,,,,,,,,,,,,,,,,
,Co1 Ni1 V1,148,10.1002/adma.201807142,WROUGHT,,,,,2.0,,,,T,25.0,991.0,1359.0,38.0,,,2019
,Co1 Ni1 V1,148,10.1002/adma.201807142,WROUGHT,,,,,5.6,,,,T,25.0,767.0,1224.0,46.0,,,2019
,Co1 Ni1 V1,148,10.1002/adma.201807142,WROUGHT,,,,,18.7,,,,T,25.0,602.0,1123.0,51.0,,,2019
,Co1 Ni1 V1,148,10.1002/adma.201807142,WROUGHT,,,,,27.8,,,,T,25.0,517.0,1049.0,55.0,,,2019
,Co1 Ni1 V1,148,10.1002/adma.201807142,WROUGHT,,,,,122.2,,,,T,25.0,461.0,886.0,58.0,,,2019
Cr0.286 Mo0.476 Nb1 Ta0.024 Ti0.31 V0.286,,,,,,,,,,,,,,,,,,,,
,Cr0.286 Mo0.476 Nb1 Ta0.024 Ti0.31 V0.286,163,10.1016/j.ijrmhm.2019.02.009,POWDER,,,,,0.075,,8.02,741.0,C,25.0,2680.0,,,,,2019
Cr0.5 Fe0.5 Ni1 Ti0.15,,,,,,,,,,,,,,,,,,,,
,Cr0.5 Fe0.5 Ni1 Ti0.15,190,10.1016/j.msea.2019.138181,WROUGHT,FCC,,,,90.0,,,335.0,T,25.0,672.0,982.0,37.0,,,2019
,Cr0.5 Fe0.5 Ni1 Ti0.15,190,10.1016/j.msea.2019.138181,WROUGHT,FCC,,,,324.0,,,204.0,,,,,,,,2019
Cr0.5 Fe1 Mn0.625 Ni0.375,,,,,,,,,,,,,,,,,,,,
,Cr0.5 Fe1 Mn0.625 Ni0.375,149,10.1016/j.jallcom.2018.08.093,CAST,,,,,75.0,,,,C,25.0,219.0,,,,,2018
,Cr0.5 Fe1 Mn0.625 Ni0.375,149,10.1016/j.jallcom.2018.08.093,CAST,,,,,75.0,,,,C,400.0,132.0,,,,,2018
,Cr0.5 Fe1 Mn0.625 Ni0.375,149,10.1016/j.jallcom.2018.08.093,CAST,,,,,75.0,,,,C,600.0,115.0,,,,,2018
Cr1 Cu1 Fe1 Mn1 Ni1,,,,,,,,,,,,,,,,,,,,
,Cr1 Cu1 Fe1 Mn1 Ni1,4,10.1016/j.jallcom.2008.07.124,CAST,FCC+BCC,,,,,8.1,,296.0,,25.0,,,,,204.0,2008
,Cr1 Cu1 Fe1 Mn1 Ni1,145,10.1016/j.matchemphys.2018.09.033,CAST,,,,,,,,,T,25.0,628.0,950.0,14.5,,,2018
,Cr1 Cu1 Fe1 Mn1 Ni1,145,10.1016/j.matchemphys.2018.09.033,ANNEAL,,,,,,,,,T,25.0,545.0,690.0,5.0,,,2018
,Cr1 Cu1 Fe1 Mn1 Ni1,145,10.1016/j.matchemphys.2018.09.033,ANNEAL,,,,,,,,,T,25.0,534.0,682.0,5.2,,,2018
,Cr1 Cu1 Fe1 Mn1 Ni1,145,10.1016/j.matchemphys.2018.09.033,ANNEAL,,,,,,,,,T,25.0,525.0,680.0,4.3,,,2018
,Cr1 Cu1 Fe1 Mn1 Ni1,145,10.1016/j.matchemphys.2018.09.033,ANNEAL,,,,,,,,,T,25.0,517.0,677.0,4.6,,,2018
,Cr1 Cu1 Fe1 Mn1 Ni1,145,10.1016/j.matchemphys.2018.09.033,ANNEAL,,,,,,,,,T,25.0,502.0,671.0,4.9,,,2018
,Cr1 Cu1 Fe1 Mn1 Ni1,175,10.1007/s11665-019-04003-4,CAST,,,,,,,,,T,25.0,615.0,950.0,14.0,,,2019
,Cr1 Cu1 Fe1 Mn1 Ni1,175,10.1007/s11665-019-04003-4,ANNEAL,,,,,,,,,,,,,,,,2019
,Cr1 Cu1 Fe1 Mn1 Ni1,175,10.1007/s11665-019-04003-4,ANNEAL,,,,,,,,,,,,,,,,2019
,Cr1 Cu1 Fe1 Mn1 Ni1,175,10.1007/s11665-019-04003-4,ANNEAL,,,,,,,,,,,,,,,,2019
,Cr1 Cu1 Fe1 Mn1 Ni1,175,10.1007/s11665-019-04003-4,ANNEAL,,,,,,,,,,,,,,,,2019
,Cr1 Cu1 Fe1 Mn1 Ni1,175,10.1007/s11665-019-04003-4,ANNEAL,,,,,,,,,,,,,,,,2019
,Cr1 Cu1 Fe1 Mn1 Ni1,175,10.1007/s11665-019-04003-4,ANNEAL,,,,,,,,,,,,,,,,2019
,Cr1 Cu1 Fe1 Mn1 Ni1,175,10.1007/s11665-019-04003-4,ANNEAL,,,,,,,,,,,,,,,,2019
,Cr1 Cu1 Fe1 Mn1 Ni1,175,10.1007/s11665-019-04003-4,ANNEAL,,,,,,,,,,,,,,,,2019
,Cr1 Cu1 Fe1 Mn1 Ni1,194,10.1016/j.matchar.2019.05.043,WROUGHT,,,,,,,,398.0,T,25.0,1190.0,1300.0,4.3,,,2019
,Cr1 Cu1 Fe1 Mn1 Ni1,194,10.1016/j.matchar.2019.05.043,WROUGHT,,,,,1.4,,,367.0,T,25.0,1170.0,1270.0,10.7,,,2019
,Cr1 Cu1 Fe1 Mn1 Ni1,194,10.1016/j.matchar.2019.05.043,WROUGHT,,,,,1.5,,,312.0,T,25.0,1030.0,1190.0,11.4,,,2019
,Cr1 Cu1 Fe1 Mn1 Ni1,194,10.1016/j.matchar.2019.05.043,WROUGHT,,,,,1.9,,,271.0,T,25.0,970.0,1110.0,12.1,,,2019
,Cr1 Cu1 Fe1 Mn1 Ni1,194,10.1016/j.matchar.2019.05.043,WROUGHT,,,,,2.2,,,183.0,T,25.0,850.0,960.0,14.3,,,2019
,Cr1 Cu1 Fe1 Mn1 Ni1,194,10.1016/j.matchar.2019.05.043,WROUGHT,,,,,6.5,,,162.0,T,25.0,470.0,640.0,34.8,,,2019
Cr1 Cu1 Fe1 Mo1 Ni1,,,,,,,,,,,,,,,,,,,,
,Cr1 Cu1 Fe1 Mo1 Ni1,4,10.1016/j.jallcom.2008.07.124,CAST,FCC,,,,,8.7,,263.0,,25.0,,,,,230.0,2008
Cr1 Cu1 Fe1 Ni1 Ti1,,,,,,,,,,,,,,,,,,,,
,Cr1 Cu1 Fe1 Ni1 Ti1,125,10.1007/s11106-019-00012-z,CAST,,,,,,,,,,,,,,,,2019
,Cr1 Cu1 Fe1 Ni1 Ti1,125,10.1007/s11106-019-00012-z,WROUGHT,,,,,,,,,,,,,,,,2019
,Cr1 Cu1 Fe1 Ni1 Ti1,125,10.1007/s11106-019-00012-z,WROUGHT,,,,,,,,,,,,,,,,2019
,Cr1 Cu1 Fe1 Ni1 Ti1,125,10.1007/s11106-019-00012-z,WROUGHT,,,,,,,,,,,,,,,,2019
Cr1 Fe1 Mn1 Ni1,,,,,,,,,,,,,,,,,,,,
,Cr1 Fe1 Mn1 Ni1,201,10.1016/j.jallcom.2019.04.296,,FCC,,,,,,,,,,,,,,,2019
Cr1 Fe1 Mo1 Nb1 Ti1,,,,,,,,,,,,,,,,,,,,
,Cr1 Fe1 Mo1 Nb1 Ti1,186,10.1007/s40195-019-00935-x,CAST,,,,,,,,792.0,C,25.0,1647.0,,0.9,,,2019
Cr1 Fe1 Mo1 Nb1 V1,,,,,,,,,,,,,,,,,,,,
,Cr1 Fe1 Mo1 Nb1 V1,186,10.1007/s40195-019-00935-x,CAST,,,,,,,,826.0,C,25.0,2663.0,,2.7,,,2019
Cr1 Fe1 Ni1 Ti0.2,,,,,,,,,,,,,,,,,,,,
,Cr1 Fe1 Ni1 Ti0.2,109,10.1557/jmr.2019.40,CAST,,,,,,,,362.2,C,25.0,2297.94,,5.8,,,2019
Cr1 Fe1 Ni1 Ti0.3,,,,,,,,,,,,,,,,,,,,
,Cr1 Fe1 Ni1 Ti0.3,109,10.1557/jmr.2019.40,CAST,,,,,,,,510.3,C,25.0,2364.63,,,,,2019
Cr1 Fe1 Ni1 Ti0.4,,,,,,,,,,,,,,,,,,,,
,Cr1 Fe1 Ni1 Ti0.4,109,10.1557/jmr.2019.40,CAST,BCC,,,,,,,600.3,C,25.0,2475.41,,6.5,,,2019
Cr1 Fe1 Ni1 Ti0.5,,,,,,,,,,,,,,,,,,,,
,Cr1 Fe1 Ni1 Ti0.5,109,10.1557/jmr.2019.40,CAST,BCC,,,,,,,709.6,C,25.0,2380.79,,,,,2019
Cr1 Fe1 Ni1 Ti0.6,,,,,,,,,,,,,,,,,,,,
,Cr1 Fe1 Ni1 Ti0.6,109,10.1557/jmr.2019.40,CAST,BCC,,,,,,,718.2,C,25.0,1923.15,,,,,2019
Cr1 Fe1 Ni1 V0.5 W1,,,,,,,,,,,,,,,,,,,,
,Cr1 Fe1 Ni1 V0.5 W1,159,10.1016/j.matchar.2018.06.036,CAST,,,,,,,,,C,25.0,,,7.3,,,2018
Cr1 Hf1 Nb1 Ti1 Zr1,,,,,,,,,,,,,,,,,,,,
,Cr1 Hf1 Nb1 Ti1 Zr1,70,10.1016/j.ijrmhm.2014.07.009,ANNEAL,BCC+Laves,,,,,8.2,,,C,25.0,1457.0,1908.0,,,,2014
,Cr1 Hf1 Nb1 Ti1 Zr1,70,10.1016/j.ijrmhm.2014.07.009,ANNEAL,BCC+Laves,,,,,8.2,,,C,25.0,1420.0,1885.0,4.2,,,2014
,Cr1 Hf1 Nb1 Ti1 Zr1,70,10.1016/j.ijrmhm.2014.07.009,ANNEAL,BCC+Laves,,,,,8.2,,,C,25.0,1328.0,1884.0,,,,2014
,Cr1 Hf1 Nb1 Ti1 Zr1,70,10.1016/j.ijrmhm.2014.07.009,ANNEAL,BCC+Laves,,,,,8.2,,,C,25.0,1322.0,1726.0,,,,2014
,Cr1 Hf1 Nb1 Ti1 Zr1,70,10.1016/j.ijrmhm.2014.07.009,CAST,BCC+Laves,,,,,8.2,,,C,25.0,1375.0,2130.0,3.0,,,2014
Cr1 Mo0.5 Nb1 Ta0.5 Ti1 Zr1,,,,,,,,,,,,,,,,,,,,
,Cr1 Mo0.5 Nb1 Ta0.5 Ti1 Zr1,44,10.1016/j.msea.2011.09.033,OTHER,BCC+BCC+Laves (C15),,,,,8.0,,540.0,C,25.0,1595.0,2046.0,5.0,,,2011
,Cr1 Mo0.5 Nb1 Ta0.5 Ti1 Zr1,44,10.1016/j.msea.2011.09.033,OTHER,BCC+BCC+Laves (C15),,,,,8.2,,,C,25.0,1595.0,2046.0,5.0,,,2011
,Cr1 Mo0.5 Nb1 Ta0.5 Ti1 Zr1,44,10.1016/j.msea.2011.09.033,OTHER,BCC+BCC+Laves (C15),,,,,8.2,,,C,800.0,983.0,1100.0,5.5,,,2011
,Cr1 Mo0.5 Nb1 Ta0.5 Ti1 Zr1,44,10.1016/j.msea.2011.09.033,OTHER,BCC+BCC+Laves (C15),,,,,8.2,,,C,1000.0,546.0,630.0,50.0,,,2011
,Cr1 Mo0.5 Nb1 Ta0.5 Ti1 Zr1,44,10.1016/j.msea.2011.09.033,OTHER,BCC+BCC+Laves (C15),,,,,8.2,,,C,1200.0,170.0,190.0,50.0,,,2011
,Cr1 Mo0.5 Nb1 Ta0.5 Ti1 Zr1,146,10.1016/j.jallcom.2018.11.318,CAST,,,,,,,,539.2,C,25.0,1595.0,,5.0,,,2018
,Cr1 Mo0.5 Nb1 Ta0.5 Ti1 Zr1,157,10.1016/j.actamat.2019.06.032,OTHER,,,,,,,7.98,,C,23.0,1595.0,,,,,2019
,Cr1 Mo0.5 Nb1 Ta0.5 Ti1 Zr1,157,10.1016/j.actamat.2019.06.032,OTHER,,,,,,,7.98,,C,1000.0,546.0,,,,,2019
,Cr1 Mo0.5 Nb1 Ta0.5 Ti1 Zr1,157,10.1016/j.actamat.2019.06.032,OTHER,,,,,,,7.98,,C,1200.0,170.0,,,,,2019
Cr1 Mo1 Nb1 Ta1 V1 W1,,,,,,,,,,,,,,,,,,,,
,Cr1 Mo1 Nb1 Ta1 V1 W1,146,10.1016/j.jallcom.2018.11.318,POWDER,,7946.0,,,0.54,,,1072.0,C,25.0,,,,,,2018
,Cr1 Mo1 Nb1 Ta1 V1 W1,146,10.1016/j.jallcom.2018.11.318,POWDER,,7946.0,,,1.24,,,1010.0,C,25.0,3416.0,,5.3,,,2018
,Cr1 Mo1 Nb1 Ta1 V1 W1,146,10.1016/j.jallcom.2018.11.318,POWDER,,7946.0,,,5.01,,,991.3,C,25.0,3410.0,,2.0,,,2018
,Cr1 Mo1 Nb1 Ta1 V1 W1,146,10.1016/j.jallcom.2018.11.318,POWDER,,7946.0,,,10.8,,,988.3,C,25.0,3338.0,,1.9,,,2018
,Cr1 Mo1 Nb1 Ta1 V1 W1,146,10.1016/j.jallcom.2018.11.318,CAST,,,,,,,,704.6,C,25.0,,,,,,2018
Cr1 Mo1 Nb1 Ti1,,,,,,,,,,,,,,,,,,,,
,Cr1 Mo1 Nb1 Ti1,192,10.1016/j.actamat.2019.06.006,ANNEAL,BCC,260.0,5,,,,,,C,20.0,1630.0,,,,,2019
,Cr1 Mo1 Nb1 Ti1,192,10.1016/j.actamat.2019.06.006,ANNEAL,BCC,260.0,5,,,,,,C,200.0,1268.0,,,,,2019
,Cr1 Mo1 Nb1 Ti1,192,10.1016/j.actamat.2019.06.006,ANNEAL,BCC,260.0,5,,,,,,C,400.0,1115.0,,,,,2019
,Cr1 Mo1 Nb1 Ti1,192,10.1016/j.actamat.2019.06.006,ANNEAL,BCC,260.0,5,,,,,,C,600.0,1062.0,,,,,2019
,Cr1 Mo1 Nb1 Ti1,192,10.1016/j.actamat.2019.06.006,ANNEAL,BCC,260.0,5,,,,,,C,800.0,1058.0,,,,,2019
Cr1 Mo1 Nb1 Ti1 W1,,,,,,,,,,,,,,,,,,,,
,Cr1 Mo1 Nb1 Ti1 W1,198,10.1007/s11837-019-03432-9,POWDER,,,,,,,,,C,25.0,2500.0,,10.0,,,2019
,Cr1 Mo1 Nb1 Ti1 W1,198,10.1007/s11837-019-03432-9,POWDER,,,,,,,,,C,25.0,1260.0,,4.8,,,2019
,Cr1 Mo1 Nb1 Ti1 W1,198,10.1007/s11837-019-03432-9,POWDER,,,,,,,,,C,25.0,1630.0,,4.85,,,2019
,Cr1 Mo1 Nb1 Ti1 W1,198,10.1007/s11837-019-03432-9,POWDER,,,,,,,,,C,25.0,2030.0,,4.3,,,2019
,Cr1 Mo1 Nb1 Ti1 W1,198,10.1007/s11837-019-03432-9,POWDER,,,,,,,,,C,25.0,1920.0,,5.0,,,2019
Cr1 Mo1 Ta1 Ti1,,,,,,,,,,,,,,,,,,,,
,Cr1 Mo1 Ta1 Ti1,215,10.1016/j.matdes.2018.06.003,ANNEAL,BCC,,,,,,,555.0,,,,,,,,2018
,Cr1 Mo1 Ta1 Ti1,215,10.1016/j.matdes.2018.06.003,CAST,BCC,,,,,,,539.0,,,,,,,,2018
,Cr1 Mo1 Ta1 Ti1,192,10.1016/j.actamat.2019.06.006,ANNEAL,,200.0,5,,,,,,C,20.0,1795.0,,,,,2019
,Cr1 Mo1 Ta1 Ti1,192,10.1016/j.actamat.2019.06.006,ANNEAL,,200.0,5,,,,,,C,100.0,1506.0,,,,,2019
,Cr1 Mo1 Ta1 Ti1,192,10.1016/j.actamat.2019.06.006,ANNEAL,,200.0,5,,,,,,C,200.0,1266.0,,,,,2019
,Cr1 Mo1 Ta1 Ti1,192,10.1016/j.actamat.2019.06.006,ANNEAL,,200.0,5,,,,,,C,300.0,1183.0,,,,,2019
,Cr1 Mo1 Ta1 Ti1,192,10.1016/j.actamat.2019.06.006,ANNEAL,,200.0,5,,,,,,C,400.0,1175.0,,,,,2019
,Cr1 Mo1 Ta1 Ti1,192,10.1016/j.actamat.2019.06.006,ANNEAL,,200.0,5,,,,,,C,600.0,1162.0,,,,,2019
,Cr1 Mo1 Ta1 Ti1,192,10.1016/j.actamat.2019.06.006,ANNEAL,,200.0,5,,,,,,C,800.0,1162.0,,,,,2019
,Cr1 Mo1 Ta1 Ti1,192,10.1016/j.actamat.2019.06.006,ANNEAL,,200.0,5,,,,,,C,1000.0,1159.0,,,,,2019
Cr1 Nb0.333 Ti0.333 Zr0.333,,,,,,,,,,,,,,,,,,,,
,Cr1 Nb0.333 Ti0.333 Zr0.333,157,10.1016/j.actamat.2019.06.032,OTHER,,,,,,,6.56,,C,23.0,1576.0,,,,,2019
,Cr1 Nb0.333 Ti0.333 Zr0.333,157,10.1016/j.actamat.2019.06.032,OTHER,,,,,,,6.56,,C,1000.0,139.0,,,,,2019
,Cr1 Nb0.333 Ti0.333 Zr0.333,157,10.1016/j.actamat.2019.06.032,OTHER,,,,,,,6.56,,C,1200.0,32.0,,,,,2019
Cr1 Nb1 Ta1 Ti1,,,,,,,,,,,,,,,,,,,,
,Cr1 Nb1 Ta1 Ti1,215,10.1016/j.matdes.2018.06.003,ANNEAL,BCC+Laves (C15),,,,,,,,,,,,,,,2018
,Cr1 Nb1 Ta1 Ti1,215,10.1016/j.matdes.2018.06.003,CAST,BCC,,,,,,,495.0,,,,,,,,2018
Cr1 Nb1 Ti1 V1 Zr1,,,,,,,,,,,,,,,,,,,,
,Cr1 Nb1 Ti1 V1 Zr1,45,10.1016/j.msea.2012.12.018,OTHER,BCC+Sec.,,,,,6.6,,482.0,C,25.0,1298.0,,3.0,,,2012
,Cr1 Nb1 Ti1 V1 Zr1,45,10.1016/j.msea.2012.12.018,OTHER,BCC+Sec.,,,,,6.6,,,C,25.0,1298.0,,3.0,,,2012
,Cr1 Nb1 Ti1 V1 Zr1,45,10.1016/j.msea.2012.12.018,OTHER,BCC+Sec.,,,,,6.6,,,C,600.0,1230.0,,10.0,,,2012
,Cr1 Nb1 Ti1 V1 Zr1,45,10.1016/j.msea.2012.12.018,OTHER,BCC+Sec.,,,,,6.6,,,C,800.0,615.0,,50.0,,,2012
,Cr1 Nb1 Ti1 V1 Zr1,45,10.1016/j.msea.2012.12.018,OTHER,BCC+Sec.,,,,,6.6,,,C,1000.0,259.0,,50.0,,,2012
Cr1 Nb1 Ti1 W1,,,,,,,,,,,,,,,,,,,,
,Cr1 Nb1 Ti1 W1,215,10.1016/j.matdes.2018.06.003,ANNEAL,BCC+Laves (C15),,,,,,,630.0,,,,,,,,2018
,Cr1 Nb1 Ti1 W1,215,10.1016/j.matdes.2018.06.003,CAST,BCC,,,,,,,630.0,,,,,,,,2018
Cr1 Nb1 Ti1 Zr1,,,,,,,,,,,,,,,,,,,,
,Cr1 Nb1 Ti1 Zr1,45,10.1016/j.msea.2012.12.018,OTHER,BCC+Sec.,,,,,6.6,,418.0,C,25.0,1260.0,,6.0,,,2012
,Cr1 Nb1 Ti1 Zr1,45,10.1016/j.msea.2012.12.018,OTHER,BCC+Sec.,,,,,6.7,,,C,25.0,1260.0,,6.0,,,2012
,Cr1 Nb1 Ti1 Zr1,45,10.1016/j.msea.2012.12.018,OTHER,BCC+Sec.,,,,,6.7,,,C,600.0,1035.0,,50.0,,,2012
,Cr1 Nb1 Ti1 Zr1,45,10.1016/j.msea.2012.12.018,OTHER,BCC+Sec.,,,,,6.7,,,C,800.0,300.0,,50.0,,,2012
,Cr1 Nb1 Ti1 Zr1,45,10.1016/j.msea.2012.12.018,OTHER,BCC+Sec.,,,,,6.7,,,C,1000.0,115.0,,50.0,,,2012
,Cr1 Nb1 Ti1 Zr1,133,10.1080/02670836.2018.1446267,,,,,,,,6.67,418.0,C,25.0,1260.0,,6.0,,,2018
Cr1 Ta1 Ti0.17 V1 W1,,,,,,,,,,,,,,,,,,,,
,Cr1 Ta1 Ti0.17 V1 W1,71,10.1016/j.matchemphys.2017.06.054,POWDER,BCC+Laves,,,,,12.5,,715.0,C,25.0,2034.0,,1.5,,,2017
,Cr1 Ta1 Ti0.17 V1 W1,71,10.1016/j.matchemphys.2017.06.054,POWDER,BCC+Laves,,,,,12.5,,,C,1200.0,750.0,,1.5,,,2017
Cr1 Ta1 Ti0.3 V1 W1,,,,,,,,,,,,,,,,,,,,
,Cr1 Ta1 Ti0.3 V1 W1,71,10.1016/j.matchemphys.2017.06.054,POWDER,BCC+Laves,,,,,12.2,,780.0,C,25.0,2050.0,,1.5,,,2017
,Cr1 Ta1 Ti0.3 V1 W1,71,10.1016/j.matchemphys.2017.06.054,POWDER,BCC+Laves,,,,,12.2,,,C,1200.0,586.0,,1.5,,,2017
Cr1 Ta1 V1 W1,,,,,,,,,,,,,,,,,,,,
,Cr1 Ta1 V1 W1,71,10.1016/j.matchemphys.2017.06.054,POWDER,BCC+Laves,,,,,12.9,,715.0,C,25.0,2327.0,,1.5,,,2017
,Cr1 Ta1 V1 W1,71,10.1016/j.matchemphys.2017.06.054,POWDER,BCC+Laves,,,,,12.9,,,C,1200.0,979.0,,1.5,,,2017
Cu1 Fe1 Ni1 Ti1 V1 Zr1,,,,,,,,,,,,,,,,,,,,
,Cu1 Fe1 Ni1 Ti1 V1 Zr1,15,10.1002/adem.200300567,CAST,,,,,,6.8,,590.0,,25.0,,,,,142.0,2004
Cu1 Mn1 Ni1 Sn0.053,,,,,,,,,,,,,,,,,,,,
,Cu1 Mn1 Ni1 Sn0.053,62,10.1016/j.jallcom.2015.07.285,CAST,FCC+Sec.,,,,,8.4,,205.0,C,25.0,380.0,,63.0,,,2015
Cu1 Mn1 Ni1 Sn0.111,,,,,,,,,,,,,,,,,,,,
,Cu1 Mn1 Ni1 Sn0.111,62,10.1016/j.jallcom.2015.07.285,CAST,FCC+Sec.,,,,,8.3,,318.0,C,25.0,630.0,,20.0,,,2015
Cu1 Mn1 Ni1 Zn0.25,,,,,,,,,,,,,,,,,,,,
,Cu1 Mn1 Ni1 Zn0.25,62,10.1016/j.jallcom.2015.07.285,CAST,FCC,,,,,8.3,,109.0,C,25.0,140.0,,65.0,,171.0,2015
Cu1 Mn1 Ni1 Zn0.333,,,,,,,,,,,,,,,,,,,,
,Cu1 Mn1 Ni1 Zn0.333,62,10.1016/j.jallcom.2015.07.285,CAST,FCC,,,,,8.3,,147.0,C,25.0,215.0,,60.0,,169.0,2015
Fe1 Mn1 Ni1,,,,,,,,,,,,,,,,,,,,
,Fe1 Mn1 Ni1,37,10.1016/j.actamat.2014.08.026,WROUGHT,FCC,,,,30.0,8.1,,,T,25.0,221.0,602.0,36.0,,203.0,2014
,Fe1 Mn1 Ni1,154,10.1016/j.intermet.2019.04.003,,,,,,,,,,,,,,,,181.0,2019
,Fe1 Mn1 Ni1,164,10.1016/j.actamat.2019.04.017,WROUGHT,FCC,,,,0.862,,,,T,25.0,529.0,613.0,25.0,,182.0,2019
,Fe1 Mn1 Ni1,164,10.1016/j.actamat.2019.04.017,WROUGHT,FCC,,,,0.894,,,,T,25.0,522.0,601.0,25.0,,182.0,2019
,Fe1 Mn1 Ni1,164,10.1016/j.actamat.2019.04.017,WROUGHT,FCC,,,,1.25,,,,T,25.0,460.0,599.0,27.0,,182.0,2019
,Fe1 Mn1 Ni1,164,10.1016/j.actamat.2019.04.017,WROUGHT,FCC,,,,1.75,,,,T,25.0,407.0,536.0,26.0,,182.0,2019
,Fe1 Mn1 Ni1,164,10.1016/j.actamat.2019.04.017,WROUGHT,FCC,,,,2.26,,,,T,25.0,372.0,542.0,31.0,,182.0,2019
,Fe1 Mn1 Ni1,164,10.1016/j.actamat.2019.04.017,WROUGHT,FCC,,,,3.52,,,,T,25.0,322.0,554.0,49.0,,182.0,2019
Fe1 Mo1 Nb1 Ti1 V1,,,,,,,,,,,,,,,,,,,,
,Fe1 Mo1 Nb1 Ti1 V1,186,10.1007/s40195-019-00935-x,CAST,,,,,,,,699.0,C,25.0,1707.0,,1.7,,,2019
Fe1 Mo1 Ni1 Ti1 V1 Zr1,,,,,,,,,,,,,,,,,,,,
,Fe1 Mo1 Ni1 Ti1 V1 Zr1,15,10.1002/adem.200300567,CAST,BCC+Sec.,,,,,7.1,,740.0,,25.0,,,,,,2004
Fe1 Ni1,,,,,,,,,,,,,,,,,,,,
,Fe1 Ni1,154,10.1016/j.intermet.2019.04.003,,,,,,,,,,,,,,,,166.2,2019
Hf0.25 Nb0.125 Ti1 V0.5 Zr0.5,,,,,,,,,,,,,,,,,,,,
,Hf0.25 Nb0.125 Ti1 V0.5 Zr0.5,193,10.1007/s40195-019-00921-3,CAST,BCC,,,,,,,332.4,C,25.0,1115.0,,50.0,,,2019
Hf0.25 Nb0.25 Ti1 V0.5 Zr0.5,,,,,,,,,,,,,,,,,,,,
,Hf0.25 Nb0.25 Ti1 V0.5 Zr0.5,193,10.1007/s40195-019-00921-3,CAST,BCC,,,,,,,322.5,C,25.0,1065.0,,50.0,,,2019
,Hf0.25 Nb0.25 Ti1 V0.5 Zr0.5,193,10.1007/s40195-019-00921-3,CAST,BCC,,,,,,,322.5,C,600.0,718.0,,50.0,,,2019
,Hf0.25 Nb0.25 Ti1 V0.5 Zr0.5,193,10.1007/s40195-019-00921-3,CAST,BCC,,,,,,,322.5,C,800.0,135.0,,50.0,,,2019
Hf0.25 Nb0.375 Ti1 V0.5 Zr0.5,,,,,,,,,,,,,,,,,,,,
,Hf0.25 Nb0.375 Ti1 V0.5 Zr0.5,193,10.1007/s40195-019-00921-3,CAST,BCC,,,,,,,318.9,C,25.0,1025.0,,50.0,,,2019
Hf0.25 Nb0.5 Ti1 V0.5 Zr0.5,,,,,,,,,,,,,,,,,,,,
,Hf0.25 Nb0.5 Ti1 V0.5 Zr0.5,193,10.1007/s40195-019-00921-3,CAST,BCC,,,,,,,310.4,C,25.0,980.0,,50.0,,,2019
,Hf0.25 Nb0.5 Ti1 V0.5 Zr0.5,193,10.1007/s40195-019-00921-3,CAST,BCC,,,,,,,310.4,C,600.0,859.0,,50.0,,,2019
,Hf0.25 Nb0.5 Ti1 V0.5 Zr0.5,193,10.1007/s40195-019-00921-3,CAST,BCC,,,,,,,310.4,C,800.0,195.0,,50.0,,,2019
Hf0.25 Ti1 V0.5 Zr0.5,,,,,,,,,,,,,,,,,,,,
,Hf0.25 Ti1 V0.5 Zr0.5,193,10.1007/s40195-019-00921-3,CAST,BCC,,,,,,,338.3,C,25.0,1160.0,,50.0,,,2019
,Hf0.25 Ti1 V0.5 Zr0.5,193,10.1007/s40195-019-00921-3,CAST,BCC,,,,,,,338.3,C,600.0,405.0,,50.0,,,2019
,Hf0.25 Ti1 V0.5 Zr0.5,193,10.1007/s40195-019-00921-3,CAST,BCC,,,,,,,338.3,C,800.0,85.0,,50.0,,,2019
Hf0.26 Nb1 Ta1 Ti0.578 Zr0.416,,,,,,,,,,,,,,,,,,,,
,Hf0.26 Nb1 Ta1 Ti0.578 Zr0.416,72,10.1080/14786435.2015.1028506,CAST,BCC,,,,,10.4,,,C,60.0,795.0,,,,125.0,2015
,Hf0.26 Nb1 Ta1 Ti0.578 Zr0.416,72,10.1080/14786435.2015.1028506,CAST,BCC,,,,,10.4,,,C,100.0,765.0,,,,,2015
,Hf0.26 Nb1 Ta1 Ti0.578 Zr0.416,72,10.1080/14786435.2015.1028506,CAST,BCC,,,,,10.4,,,C,200.0,650.0,,,,,2015
,Hf0.26 Nb1 Ta1 Ti0.578 Zr0.416,72,10.1080/14786435.2015.1028506,CAST,BCC,,,,,10.4,,,C,300.0,590.0,,,,,2015
,Hf0.26 Nb1 Ta1 Ti0.578 Zr0.416,72,10.1080/14786435.2015.1028506,CAST,BCC,,,,,10.4,,,C,25.0,845.0,,,,,2015
Hf0.333 Nb0.333 Ta0.333 Ti1 Zr0.667,,,,,,,,,,,,,,,,,,,,
,Hf0.333 Nb0.333 Ta0.333 Ti1 Zr0.667,52,10.1063/1.4966659,CAST,BCC,,,,,8.1,,301.0,T,25.0,903.0,990.0,19.0,,107.0,2013
Hf0.5 Mo0.5 Nb1 Si0.1 Ti1 Zr1,,,,,,,,,,,,,,,,,,,,
,Hf0.5 Mo0.5 Nb1 Si0.1 Ti1 Zr1,73,10.1016/j.jallcom.2015.11.091,CAST,BCC+Sec.,,,,,7.7,,442.0,C,25.0,1350.0,2150.0,,28.0,,2015
Hf0.5 Mo0.5 Nb1 Si0.3 Ti1 Zr1,,,,,,,,,,,,,,,,,,,,
,Hf0.5 Mo0.5 Nb1 Si0.3 Ti1 Zr1,73,10.1016/j.jallcom.2015.11.091,CAST,BCC+Sec.,,,,,7.5,,494.0,C,25.0,1370.0,1950.0,,23.0,,2015
Hf0.5 Mo0.5 Nb1 Si0.5 Ti1 Zr1,,,,,,,,,,,,,,,,,,,,
,Hf0.5 Mo0.5 Nb1 Si0.5 Ti1 Zr1,73,10.1016/j.jallcom.2015.11.091,CAST,BCC+Sec.,,,,,7.2,,524.0,C,25.0,1600.0,1900.0,,23.0,,2015
Hf0.5 Mo0.5 Nb1 Si0.7 Ti1 Zr1,,,,,,,,,,,,,,,,,,,,
,Hf0.5 Mo0.5 Nb1 Si0.7 Ti1 Zr1,73,10.1016/j.jallcom.2015.11.091,CAST,BCC+Sec.,,,,,7.0,,580.0,C,25.0,1550.0,1900.0,,12.0,,2015
Hf0.5 Mo0.5 Nb1 Si0.9 Ti1 Zr1,,,,,,,,,,,,,,,,,,,,
,Hf0.5 Mo0.5 Nb1 Si0.9 Ti1 Zr1,73,10.1016/j.jallcom.2015.11.091,CAST,BCC+Sec.,,,,,6.8,,640.0,C,25.0,1650.0,2000.0,,9.0,,2015
Hf0.5 Mo0.5 Nb1 Ti1 Zr1,,,,,,,,,,,,,,,,,,,,
,Hf0.5 Mo0.5 Nb1 Ti1 Zr1,47,10.1016/j.intermet.2015.09.011,CAST,BCC,,,,,7.9,,,C,25.0,1176.0,1538.0,,,123.1,2015
,Hf0.5 Mo0.5 Nb1 Ti1 Zr1,73,10.1016/j.jallcom.2015.11.091,CAST,BCC+Sec.,,,,,7.9,,400.0,C,25.0,1150.0,1500.0,,25.0,123.1,2015
Hf0.5 Nb0.667 Ta0.333 Ti1 Zr0.833,,,,,,,,,,,,,,,,,,,,
,Hf0.5 Nb0.667 Ta0.333 Ti1 Zr0.833,74,10.1016/j.msea.2017.10.073,WROUGHT,BCC,,,,,8.4,,,C,-268.8,2250.0,,,,103.1,2017
,Hf0.5 Nb0.667 Ta0.333 Ti1 Zr0.833,74,10.1016/j.msea.2017.10.073,WROUGHT,BCC,,,,,8.4,,,C,-268.8,2210.0,,,,103.1,2017
,Hf0.5 Nb0.667 Ta0.333 Ti1 Zr0.833,74,10.1016/j.msea.2017.10.073,WROUGHT,BCC,,,,,8.4,,,C,-196.0,1880.0,,,,,2017
,Hf0.5 Nb0.667 Ta0.333 Ti1 Zr0.833,74,10.1016/j.msea.2017.10.073,WROUGHT,BCC,,,,,8.4,,,C,-196.0,1750.0,,,,,2017
,Hf0.5 Nb0.667 Ta0.333 Ti1 Zr0.833,74,10.1016/j.msea.2017.10.073,WROUGHT,BCC,,,,,8.4,,,C,-153.0,1640.0,,,,,2017
,Hf0.5 Nb0.667 Ta0.333 Ti1 Zr0.833,74,10.1016/j.msea.2017.10.073,WROUGHT,BCC,,,,,8.4,,,C,-153.0,1550.0,,,,,2017
,Hf0.5 Nb0.667 Ta0.333 Ti1 Zr0.833,74,10.1016/j.msea.2017.10.073,WROUGHT,BCC,,,,,8.4,,,C,-103.0,1380.0,,,,,2017
,Hf0.5 Nb0.667 Ta0.333 Ti1 Zr0.833,74,10.1016/j.msea.2017.10.073,WROUGHT,BCC,,,,,8.4,,,C,-103.0,1370.0,,,,,2017
,Hf0.5 Nb0.667 Ta0.333 Ti1 Zr0.833,74,10.1016/j.msea.2017.10.073,WROUGHT,BCC,,,,,8.4,,,C,-43.0,1200.0,,,,,2017
,Hf0.5 Nb0.667 Ta0.333 Ti1 Zr0.833,74,10.1016/j.msea.2017.10.073,WROUGHT,BCC,,,,,8.4,,,C,-43.0,1180.0,,,,,2017
,Hf0.5 Nb0.667 Ta0.333 Ti1 Zr0.833,74,10.1016/j.msea.2017.10.073,WROUGHT,BCC,,,,,8.4,,,C,72.0,1040.0,,,,,2017
,Hf0.5 Nb0.667 Ta0.333 Ti1 Zr0.833,74,10.1016/j.msea.2017.10.073,WROUGHT,BCC,,,,,8.4,,,C,72.0,1020.0,,,,,2017
,Hf0.5 Nb0.667 Ta0.333 Ti1 Zr0.833,74,10.1016/j.msea.2017.10.073,WROUGHT,BCC,,,,,8.4,,,C,25.0,1150.0,,,,,2017
,Hf0.5 Nb0.667 Ta0.333 Ti1 Zr0.833,74,10.1016/j.msea.2017.10.073,WROUGHT,BCC,,,,,8.4,,,C,25.0,1100.0,,,,,2017
,Hf0.5 Nb0.667 Ta0.333 Ti1 Zr0.833,74,10.1016/j.msea.2017.10.073,WROUGHT,BCC,,,,,8.4,,,C,-268.8,2390.0,,,,103.1,2017
,Hf0.5 Nb0.667 Ta0.333 Ti1 Zr0.833,74,10.1016/j.msea.2017.10.073,WROUGHT,BCC,,,,,8.4,,,C,-196.0,1920.0,,,,,2017
,Hf0.5 Nb0.667 Ta0.333 Ti1 Zr0.833,74,10.1016/j.msea.2017.10.073,WROUGHT,BCC,,,,,8.4,,,C,-153.0,1370.0,,,,,2017
,Hf0.5 Nb0.667 Ta0.333 Ti1 Zr0.833,74,10.1016/j.msea.2017.10.073,WROUGHT,BCC,,,,,8.4,,,C,-103.0,1250.0,,,,,2017
,Hf0.5 Nb0.667 Ta0.333 Ti1 Zr0.833,74,10.1016/j.msea.2017.10.073,WROUGHT,BCC,,,,,8.4,,,C,-43.0,1020.0,,,,,2017
,Hf0.5 Nb0.667 Ta0.333 Ti1 Zr0.833,74,10.1016/j.msea.2017.10.073,WROUGHT,BCC,,,,,8.4,,,C,72.0,640.0,,,,,2017
,Hf0.5 Nb0.667 Ta0.333 Ti1 Zr0.833,74,10.1016/j.msea.2017.10.073,WROUGHT,BCC,,,,,8.4,,,C,25.0,890.0,,,,,2017
Hf0.787 Nb0.142 Ta0.142 Ti1 Zr0.787,,,,,,,,,,,,,,,,,,,,
,Hf0.787 Nb0.142 Ta0.142 Ti1 Zr0.787,77,10.1080/21663831.2016.1221861,WROUGHT,BCC,,,,,8.5,,,T,25.0,540.0,995.0,,,95.2,2016
Hf1 Mo0.25 Nb1 Ta1 Ti1 Zr1,,,,,,,,,,,,,,,,,,,,
,Hf1 Mo0.25 Nb1 Ta1 Ti1 Zr1,48,10.1016/j. matlet.2016.03.133,CAST,BCC,,,,,9.9,,395.0,C,25.0,1112.0,,50.0,,96.0,2016
,Hf1 Mo0.25 Nb1 Ta1 Ti1 Zr1,75,10.1016/j.matlet.2016.03.133,CAST,BCC,,,,,9.9,,,C,25.0,1112.0,,,,121.0,2016
Hf1 Mo0.5 Nb1 Si0.3 Ti1 V0.5,,,,,,,,,,,,,,,,,,,,
,Hf1 Mo0.5 Nb1 Si0.3 Ti1 V0.5,76,10.1016/j.jallcom.2016.10.014,CAST,BCC+Sec.,,,,,8.5,,,C,1000.0,398.0,430.0,,,,2016
,Hf1 Mo0.5 Nb1 Si0.3 Ti1 V0.5,76,10.1016/j.jallcom.2016.10.014,CAST,BCC+Sec.,,,,,8.5,,,C,25.0,1617.0,2016.0,,,,2016
,Hf1 Mo0.5 Nb1 Si0.3 Ti1 V0.5,76,10.1016/j.jallcom.2016.10.014,CAST,BCC+Sec.,,,,,8.5,,,C,1200.0,166.0,187.0,,,,2016
,Hf1 Mo0.5 Nb1 Si0.3 Ti1 V0.5,157,10.1016/j.actamat.2019.06.032,CAST,,,,,,,8.46,,C,23.0,1617.0,,,,,2019
,Hf1 Mo0.5 Nb1 Si0.3 Ti1 V0.5,157,10.1016/j.actamat.2019.06.032,CAST,,,,,,,8.46,,C,1000.0,398.0,,,,,2019
,Hf1 Mo0.5 Nb1 Si0.3 Ti1 V0.5,157,10.1016/j.actamat.2019.06.032,CAST,,,,,,,8.46,,C,1200.0,166.0,,,,,2019
Hf1 Mo0.5 Nb1 Si0.5 Ti1 V0.5,,,,,,,,,,,,,,,,,,,,
,Hf1 Mo0.5 Nb1 Si0.5 Ti1 V0.5,76,10.1016/j.jallcom.2016.10.014,CAST,BCC+Sec.,,,,,8.2,,,C,1000.0,614.0,696.0,,,,2016
,Hf1 Mo0.5 Nb1 Si0.5 Ti1 V0.5,76,10.1016/j.jallcom.2016.10.014,CAST,BCC+Sec.,,,,,8.2,,,C,25.0,1787.0,2052.0,,,,2016
,Hf1 Mo0.5 Nb1 Si0.5 Ti1 V0.5,76,10.1016/j.jallcom.2016.10.014,CAST,BCC+Sec.,,,,,8.2,,,C,1200.0,188.0,219.0,,,,2016
,Hf1 Mo0.5 Nb1 Si0.5 Ti1 V0.5,157,10.1016/j.actamat.2019.06.032,CAST,,,,,,,8.16,,C,23.0,1787.0,,,,,2019
,Hf1 Mo0.5 Nb1 Si0.5 Ti1 V0.5,157,10.1016/j.actamat.2019.06.032,CAST,,,,,,,8.16,,C,1000.0,614.0,,,,,2019
,Hf1 Mo0.5 Nb1 Si0.5 Ti1 V0.5,157,10.1016/j.actamat.2019.06.032,CAST,,,,,,,8.16,,C,1200.0,188.0,,,,,2019
Hf1 Mo0.5 Nb1 Si0.7 Ti1 V0.5,,,,,,,,,,,,,,,,,,,,
,Hf1 Mo0.5 Nb1 Si0.7 Ti1 V0.5,76,10.1016/j.jallcom.2016.10.014,CAST,BCC+Sec.,,,,,7.9,,,C,1000.0,673.0,741.0,,,,2016
,Hf1 Mo0.5 Nb1 Si0.7 Ti1 V0.5,76,10.1016/j.jallcom.2016.10.014,CAST,BCC+Sec.,,,,,7.9,,,C,25.0,2134.0,2242.0,,,,2016
,Hf1 Mo0.5 Nb1 Si0.7 Ti1 V0.5,76,10.1016/j.jallcom.2016.10.014,CAST,BCC+Sec.,,,,,7.9,,,C,1200.0,235.0,268.0,,,,2016
,Hf1 Mo0.5 Nb1 Si0.7 Ti1 V0.5,157,10.1016/j.actamat.2019.06.032,CAST,,,,,,,7.89,,C,23.0,2134.0,,,,,2019
,Hf1 Mo0.5 Nb1 Si0.7 Ti1 V0.5,157,10.1016/j.actamat.2019.06.032,CAST,,,,,,,7.89,,C,1000.0,673.0,,,,,2019
,Hf1 Mo0.5 Nb1 Si0.7 Ti1 V0.5,157,10.1016/j.actamat.2019.06.032,CAST,,,,,,,7.89,,C,1200.0,235.0,,,,,2019
,Hf1 Mo0.5 Nb1 Si0.7 Ti1 V0.5,163,10.1016/j.ijrmhm.2019.02.009,CAST,,,,,,,8.49,612.0,C,25.0,2134.0,,,,,2019
Hf1 Mo0.5 Nb1 Ta1 Ti1 Zr1,,,,,,,,,,,,,,,,,,,,
,Hf1 Mo0.5 Nb1 Ta1 Ti1 Zr1,48,10.1016/j. matlet.2016.03.133,CAST,BCC,,,,,10.0,,480.0,C,25.0,1317.0,,50.0,,102.0,2016
,Hf1 Mo0.5 Nb1 Ta1 Ti1 Zr1,75,10.1016/j.matlet.2016.03.133,CAST,BCC,,,,,9.9,,,C,25.0,1317.0,,,,130.5,2016
Hf1 Mo0.5 Nb1 Ti1 V0.5,,,,,,,,,,,,,,,,,,,,
,Hf1 Mo0.5 Nb1 Ti1 V0.5,76,10.1016/j.jallcom.2016.10.014,CAST,BCC,,,,,9.0,,,C,1000.0,368.0,394.0,,,131.9,2016
,Hf1 Mo0.5 Nb1 Ti1 V0.5,76,10.1016/j.jallcom.2016.10.014,CAST,BCC,,,,,9.0,,,C,1200.0,60.0,,,,,2016
,Hf1 Mo0.5 Nb1 Ti1 V0.5,76,10.1016/j.jallcom.2016.10.014,CAST,BCC,,,,,9.0,,,C,25.0,1260.0,,,,,2016
