Repository: CitrineInformatics/MPEA_dataset

# Expanded dataset of mechanical properties and observed phases of multi-principal element alloys

1. [2018 data](/2018_data/2018_data.csv)
This file was generated from previous reviews ([Gorsse2018](https://doi.org/10.1016/j.dib.2018.11.111), [Couzinine2018](https://doi.org/10.1016/j.dib.2018.10.071)).

2. [2019 data](/2019_data/2019_data.csv)
This file was generated through the extraction of data from references in [wos_query_refs.bib](/2019_data/wos_query_refs.bib).

3. combine_and_process.ipynb generates MPEA_dataset.csv

File: stats_and_tables/grouped_by_composition.csv (part 5 of 5)
Alloy composition,FORMULA,IDENTIFIER: Reference ID,REFERENCE: doi,PROPERTY: Processing method,PROPERTY: Microstructure,PROPERTY: O content (wppm),PROPERTY: N content (wppm),PROPERTY: C content (wppm),PROPERTY: grain size ($\mu$m),PROPERTY: ROM Density (g/cm$^3$),PROPERTY: Exp. Density (g/cm$^3$),PROPERTY: HV,PROPERTY: Type of test,PROPERTY: Test temperature ($^\circ$C),PROPERTY: YS (MPa),PROPERTY: UTS (MPa),PROPERTY: Elongation (%),PROPERTY: Elongation plastic (%),PROPERTY: Young modulus (GPa),REFERENCE: year
,Hf1 Mo0.5 Nb1 Ti1 V0.5,157,10.1016/j.actamat.2019.06.032,CAST,BCC,,,,,,8.96,,C,23.0,1260.0,,,,,2019
,Hf1 Mo0.5 Nb1 Ti1 V0.5,157,10.1016/j.actamat.2019.06.032,CAST,BCC,,,,,,8.96,,C,1000.0,368.0,,,,,2019
,Hf1 Mo0.5 Nb1 Ti1 V0.5,157,10.1016/j.actamat.2019.06.032,CAST,BCC,,,,,,8.96,,C,1200.0,60.0,,,,,2019
Hf1 Mo0.75 Nb1 Ta1 Ti1 Zr1,,,,,,,,,,,,,,,,,,,,
,Hf1 Mo0.75 Nb1 Ta1 Ti1 Zr1,48,10.1016/j. matlet.2016.03.133,CAST,BCC,,,,,10.0,,492.0,C,25.0,1373.0,,50.0,,109.0,2016
,Hf1 Mo0.75 Nb1 Ta1 Ti1 Zr1,75,10.1016/j.matlet.2016.03.133,CAST,BCC,,,,,9.9,,,C,25.0,1373.0,,,,139.1,2016
Hf1 Mo1 Nb1 Ta1 Ti1,,,,,,,,,,,,,,,,,,,,
,Hf1 Mo1 Nb1 Ta1 Ti1,129,10.3390/e21010015,CAST,BCC,,,,,,,,C,25.0,1369.0,,27.0,,,2019
,Hf1 Mo1 Nb1 Ta1 Ti1,129,10.3390/e21010015,CAST,BCC,,,,,,,,C,800.0,822.0,,,,,2019
,Hf1 Mo1 Nb1 Ta1 Ti1,129,10.3390/e21010015,CAST,BCC,,,,,,,,C,1000.0,778.0,,,,,2019
,Hf1 Mo1 Nb1 Ta1 Ti1,129,10.3390/e21010015,CAST,BCC,,,,,,,,C,1200.0,699.0,,,,,2019
,Hf1 Mo1 Nb1 Ta1 Ti1,129,10.3390/e21010015,CAST,BCC,,,,,,,,C,1400.0,367.0,,,,,2019
Hf1 Mo1 Nb1 Ta1 Ti1 W1 Zr1,,,,,,,,,,,,,,,,,,,,
,Hf1 Mo1 Nb1 Ta1 Ti1 W1 Zr1,183,10.1016/j.jallcom.2019.06.138,CAST,,,,,31.7,,,,C,25.0,1637.0,,15.5,,,2019
,Hf1 Mo1 Nb1 Ta1 Ti1 W1 Zr1,183,10.1016/j.jallcom.2019.06.138,CAST,,,,,31.7,,,,C,800.0,1065.0,,35.0,,,2019
,Hf1 Mo1 Nb1 Ta1 Ti1 W1 Zr1,183,10.1016/j.jallcom.2019.06.138,CAST,,,,,31.7,,,,C,1000.0,736.0,,35.0,,,2019
,Hf1 Mo1 Nb1 Ta1 Ti1 W1 Zr1,183,10.1016/j.jallcom.2019.06.138,CAST,,,,,31.7,,,,C,1200.0,703.0,,35.0,,,2019
Hf1 Mo1 Nb1 Ta1 Ti1 Zr1,,,,,,,,,,,,,,,,,,,,
,Hf1 Mo1 Nb1 Ta1 Ti1 Zr1,48,10.1016/j. matlet.2016.03.133,CAST,BCC,,,,,10.0,,505.0,C,25.0,1512.0,1800.0,12.0,,115.0,2016
,Hf1 Mo1 Nb1 Ta1 Ti1 Zr1,49,10.1016/j.intermet.2015.03.013,CAST,BCC,,,,,10.0,,505.0,C,25.0,1512.0,,12.0,,147.0,2015
,Hf1 Mo1 Nb1 Ta1 Ti1 Zr1,49,10.1016/j.intermet.2015.03.013,CAST,BCC,,,,,10.0,,,C,800.0,1007.0,,23.0,,,2015
,Hf1 Mo1 Nb1 Ta1 Ti1 Zr1,49,10.1016/j.intermet.2015.03.013,CAST,BCC,,,,,10.0,,,C,1000.0,814.0,,30.0,,,2015
,Hf1 Mo1 Nb1 Ta1 Ti1 Zr1,49,10.1016/j.intermet.2015.03.013,CAST,BCC,,,,,10.0,,,C,1200.0,556.0,,30.0,,,2015
,Hf1 Mo1 Nb1 Ta1 Ti1 Zr1,75,10.1016/j.matlet.2016.03.133,CAST,BCC,,,,,9.9,,,C,25.0,1512.0,1800.0,,,147.0,2016
,Hf1 Mo1 Nb1 Ta1 Ti1 Zr1,146,10.1016/j.jallcom.2018.11.318,CAST,,,,,,,,505.0,C,25.0,1512.0,,10.0,,,2018
,Hf1 Mo1 Nb1 Ta1 Ti1 Zr1,157,10.1016/j.actamat.2019.06.032,CAST,BCC,,,,,,9.93,,C,23.0,1512.0,,,,,2019
,Hf1 Mo1 Nb1 Ta1 Ti1 Zr1,157,10.1016/j.actamat.2019.06.032,CAST,BCC,,,,,,9.93,,C,1000.0,814.0,,,,,2019
,Hf1 Mo1 Nb1 Ta1 Ti1 Zr1,157,10.1016/j.actamat.2019.06.032,CAST,BCC,,,,,,9.93,,C,1200.0,556.0,,,,,2019
,Hf1 Mo1 Nb1 Ta1 Ti1 Zr1,129,10.3390/e21010015,CAST,BCC,,,,,,,,C,25.0,1512.0,,12.0,,,2019
,Hf1 Mo1 Nb1 Ta1 Ti1 Zr1,129,10.3390/e21010015,CAST,BCC,,,,,,,,C,800.0,1007.0,,,,,2019
,Hf1 Mo1 Nb1 Ta1 Ti1 Zr1,129,10.3390/e21010015,CAST,BCC,,,,,,,,C,1000.0,814.0,,,,,2019
,Hf1 Mo1 Nb1 Ta1 Ti1 Zr1,129,10.3390/e21010015,CAST,BCC,,,,,,,,C,1200.0,556.0,,,,,2019
Hf1 Mo1 Nb1 Ta1 Zr1,,,,,,,,,,,,,,,,,,,,
,Hf1 Mo1 Nb1 Ta1 Zr1,129,10.3390/e21010015,CAST,BCC,,,,,,,,C,25.0,1524.0,,16.0,,,2019
,Hf1 Mo1 Nb1 Ta1 Zr1,129,10.3390/e21010015,CAST,BCC,,,,,,,,C,800.0,1005.0,,,,,2019
,Hf1 Mo1 Nb1 Ta1 Zr1,129,10.3390/e21010015,CAST,BCC,,,,,,,,C,1000.0,927.0,,,,,2019
,Hf1 Mo1 Nb1 Ta1 Zr1,129,10.3390/e21010015,CAST,BCC,,,,,,,,C,1200.0,694.0,,,,,2019
,Hf1 Mo1 Nb1 Ta1 Zr1,129,10.3390/e21010015,CAST,BCC,,,,,,,,C,1400.0,278.0,,,,,2019
Hf1 Mo1 Nb1 Ti1 Zr1,,,,,,,,,,,,,,,,,,,,
,Hf1 Mo1 Nb1 Ti1 Zr1,50,10.1016/j.matdes.2015.05.019,ANNEAL,BCC,,,,,8.7,,,C,25.0,1575.0,1640.0,9.0,,,2015
,Hf1 Mo1 Nb1 Ti1 Zr1,50,10.1016/j.matdes.2015.05.019,ANNEAL,BCC,,,,,8.7,,,C,800.0,825.0,1095.0,50.0,,,2015
,Hf1 Mo1 Nb1 Ti1 Zr1,50,10.1016/j.matdes.2015.05.019,ANNEAL,BCC,,,,,8.7,,,C,1000.0,635.0,654.0,50.0,,,2015
,Hf1 Mo1 Nb1 Ti1 Zr1,50,10.1016/j.matdes.2015.05.019,ANNEAL,BCC,,,,,8.7,,,C,1200.0,187.0,194.0,50.0,,,2015
,Hf1 Mo1 Nb1 Ti1 Zr1,50,10.1016/j.matdes.2015.05.019,CAST,BCC,,,,,8.7,,,C,25.0,1803.0,1719.0,10.0,,139.0,2015
,Hf1 Mo1 Nb1 Ti1 Zr1,157,10.1016/j.actamat.2019.06.032,CAST,BCC,,,,,,8.68,,C,23.0,1575.0,,,,,2019
,Hf1 Mo1 Nb1 Ti1 Zr1,157,10.1016/j.actamat.2019.06.032,CAST,BCC,,,,,,8.68,,C,1000.0,635.0,,,,,2019
,Hf1 Mo1 Nb1 Ti1 Zr1,157,10.1016/j.actamat.2019.06.032,CAST,BCC,,,,,,8.68,,C,1200.0,187.0,,,,,2019
,Hf1 Mo1 Nb1 Ti1 Zr1,163,10.1016/j.ijrmhm.2019.02.009,CAST,BCC,,,,,,8.68,,C,25.0,1719.0,,,,,2019
,Hf1 Mo1 Nb1 Ti1 Zr1,129,10.3390/e21010015,CAST,BCC,,,,,,,,C,25.0,1351.0,,20.0,,,2019
,Hf1 Mo1 Nb1 Ti1 Zr1,129,10.3390/e21010015,CAST,BCC,,,,,,,,C,800.0,829.0,,,,,2019
,Hf1 Mo1 Nb1 Ti1 Zr1,129,10.3390/e21010015,CAST,BCC,,,,,,,,C,1000.0,721.0,,,,,2019
,Hf1 Mo1 Nb1 Ti1 Zr1,129,10.3390/e21010015,CAST,BCC,,,,,,,,C,1200.0,301.0,,,,,2019
Hf1 Mo1 Ta1 Ti1 Zr1,,,,,,,,,,,,,,,,,,,,
,Hf1 Mo1 Ta1 Ti1 Zr1,49,10.1016/j.intermet.2015.03.013,CAST,BCC,,,,,10.2,,542.0,C,25.0,1600.0,1743.0,4.0,,155.0,2015
,Hf1 Mo1 Ta1 Ti1 Zr1,49,10.1016/j.intermet.2015.03.013,CAST,BCC,,,,,10.2,,,C,800.0,1045.0,1446.0,19.0,,,2015
,Hf1 Mo1 Ta1 Ti1 Zr1,49,10.1016/j.intermet.2015.03.013,CAST,BCC,,,,,10.2,,,C,1000.0,855.0,,30.0,,,2015
,Hf1 Mo1 Ta1 Ti1 Zr1,49,10.1016/j.intermet.2015.03.013,CAST,BCC,,,,,10.2,,,C,1200.0,404.0,,30.0,,,2015
,Hf1 Mo1 Ta1 Ti1 Zr1,157,10.1016/j.actamat.2019.06.032,CAST,BCC,,,,,,10.18,,C,23.0,1600.0,,,,,2019
,Hf1 Mo1 Ta1 Ti1 Zr1,157,10.1016/j.actamat.2019.06.032,CAST,BCC,,,,,,10.18,,C,1000.0,855.0,,,,,2019
,Hf1 Mo1 Ta1 Ti1 Zr1,157,10.1016/j.actamat.2019.06.032,CAST,BCC,,,,,,10.18,,C,1200.0,404.0,,,,,2019
,Hf1 Mo1 Ta1 Ti1 Zr1,129,10.3390/e21010015,CAST,BCC,,,,,,,,C,25.0,1600.0,,4.0,,,2019
,Hf1 Mo1 Ta1 Ti1 Zr1,129,10.3390/e21010015,CAST,BCC,,,,,,,,C,800.0,1045.0,,,,,2019
,Hf1 Mo1 Ta1 Ti1 Zr1,129,10.3390/e21010015,CAST,BCC,,,,,,,,C,1000.0,855.0,,,,,2019
,Hf1 Mo1 Ta1 Ti1 Zr1,129,10.3390/e21010015,CAST,BCC,,,,,,,,C,1200.0,404.0,,,,,2019
,Hf1 Mo1 Ta1 Ti1 Zr1,133,10.1080/02670836.2018.1446267,,,,,,,,10.24,541.6,C,25.0,1600.0,,4.0,,,2018
Hf1 Nb1 Si0.5 Ti1 V1,,,,,,,,,,,,,,,,,,,,
,Hf1 Nb1 Si0.5 Ti1 V1,51,10.1016/j.matlet.2016.03.092,CAST,BCC+Sec.,,,,,8.6,,,C,800.0,875.0,,50.0,,,2016
,Hf1 Nb1 Si0.5 Ti1 V1,51,10.1016/j.matlet.2016.03.092,CAST,BCC+Sec.,,,,,8.6,,,C,1000.0,240.0,,50.0,,,2016
,Hf1 Nb1 Si0.5 Ti1 V1,51,10.1016/j.matlet.2016.03.092,CAST,BCC+Sec.,,,,,8.6,,490.0,C,25.0,1399.0,1608.0,11.0,,,2016
Hf1 Nb1 Si0.5 Ti1 V1 Zr1,,,,,,,,,,,,,,,,,,,,
,Hf1 Nb1 Si0.5 Ti1 V1 Zr1,79,10.4028/www.scientific.net/MSF.849.76,ANNEAL,BCC+Laves+Sec.,,,,,7.5,,,C,400.0,1273.0,1335.0,14.5,,,2016
,Hf1 Nb1 Si0.5 Ti1 V1 Zr1,79,10.4028/www.scientific.net/MSF.849.76,ANNEAL,BCC+Laves+Sec.,,,,,7.5,,,C,600.0,597.0,651.0,50.0,,,2016
,Hf1 Nb1 Si0.5 Ti1 V1 Zr1,79,10.4028/www.scientific.net/MSF.849.76,ANNEAL,BCC+Laves+Sec.,,,,,7.5,,,C,800.0,102.0,107.0,50.0,,,2016
,Hf1 Nb1 Si0.5 Ti1 V1 Zr1,79,10.4028/www.scientific.net/MSF.849.76,ANNEAL,BCC+Laves+Sec.,,,,,7.5,,,C,25.0,1483.0,1611.0,9.5,,,2016
,Hf1 Nb1 Si0.5 Ti1 V1 Zr1,79,10.4028/www.scientific.net/MSF.849.76,CAST,BCC+Laves+Sec.,,,,,7.5,,,C,600.0,920.0,1252.0,50.0,,,2016
,Hf1 Nb1 Si0.5 Ti1 V1 Zr1,79,10.4028/www.scientific.net/MSF.849.76,CAST,BCC+Laves+Sec.,,,,,7.5,,,C,800.0,371.0,427.0,50.0,,,2016
,Hf1 Nb1 Si0.5 Ti1 V1 Zr1,79,10.4028/www.scientific.net/MSF.849.76,CAST,BCC+Laves+Sec.,,,,,7.5,,,C,25.0,1540.0,1643.0,16.8,,,2016
Hf1 Nb1 Ta1 Ti1,,,,,,,,,,,,,,,,,,,,
,Hf1 Nb1 Ta1 Ti1,215,10.1016/j.matdes.2018.06.003,ANNEAL,BCC,,,,,,,280.0,,,,,,,,2018
,Hf1 Nb1 Ta1 Ti1,215,10.1016/j.matdes.2018.06.003,CAST,BCC,,,,,,,270.0,,,,,,,,2018
,Hf1 Nb1 Ta1 Ti1,192,10.1016/j.actamat.2019.06.006,ANNEAL,BCC,160.0,5,,,,,,C,20.0,860.0,,,,,2019
,Hf1 Nb1 Ta1 Ti1,192,10.1016/j.actamat.2019.06.006,ANNEAL,BCC,160.0,5,,,,,,C,20.0,834.0,,,,,2019
,Hf1 Nb1 Ta1 Ti1,192,10.1016/j.actamat.2019.06.006,ANNEAL,BCC,160.0,5,,,,,,C,200.0,610.0,,,,,2019
,Hf1 Nb1 Ta1 Ti1,192,10.1016/j.actamat.2019.06.006,ANNEAL,BCC,160.0,5,,,,,,C,600.0,473.0,,,,,2019
Hf1 Nb1 Ta1 Ti1 W1 Zr1,,,,,,,,,,,,,,,,,,,,
,Hf1 Nb1 Ta1 Ti1 W1 Zr1,183,10.1016/j.jallcom.2019.06.138,CAST,,,,,29.4,,,,C,25.0,1550.0,,26.3,,,2019
,Hf1 Nb1 Ta1 Ti1 W1 Zr1,183,10.1016/j.jallcom.2019.06.138,CAST,,,,,29.4,,,,C,800.0,577.0,,35.0,,,2019
,Hf1 Nb1 Ta1 Ti1 W1 Zr1,183,10.1016/j.jallcom.2019.06.138,CAST,,,,,29.4,,,,C,1000.0,409.0,,35.0,,,2019
,Hf1 Nb1 Ta1 Ti1 W1 Zr1,183,10.1016/j.jallcom.2019.06.138,CAST,,,,,29.4,,,,C,1200.0,345.0,,35.0,,,2019
Hf1 Nb1 Ta1 Ti1 Zr1,,,,,,,,,,,,,,,,,,,,
,Hf1 Nb1 Ta1 Ti1 Zr1,40,10.1016/j.jallcom.2014.11.064,CAST,BCC,,,,120.0,9.7,,295.0,C,25.0,1073.0,,50.0,,55.0,2014
,Hf1 Nb1 Ta1 Ti1 Zr1,48,10.1016/j. matlet.2016.03.133,CAST,BCC,,,,,9.9,,335.0,C,25.0,1015.0,,50.0,,85.0,2016
,Hf1 Nb1 Ta1 Ti1 Zr1,53,10.1007/s10853-012-6260-2,OTHER,BCC,,,,,9.9,,,C,25.0,929.0,,50.0,,,2012
,Hf1 Nb1 Ta1 Ti1 Zr1,53,10.1007/s10853-012-6260-2,OTHER,BCC,,,,,9.9,,,C,400.0,790.0,,50.0,,,2012
,Hf1 Nb1 Ta1 Ti1 Zr1,53,10.1007/s10853-012-6260-2,OTHER,BCC,,,,,9.9,,,C,600.0,675.0,,50.0,,,2012
,Hf1 Nb1 Ta1 Ti1 Zr1,53,10.1007/s10853-012-6260-2,OTHER,BCC,,,,,9.9,,,C,800.0,535.0,,50.0,,,2012
,Hf1 Nb1 Ta1 Ti1 Zr1,53,10.1007/s10853-012-6260-2,OTHER,BCC,,,,,9.9,,,C,1000.0,295.0,,50.0,,,2012
,Hf1 Nb1 Ta1 Ti1 Zr1,53,10.1007/s10853-012-6260-2,OTHER,BCC,,,,,9.9,,,C,1200.0,92.0,,50.0,,,2012
,Hf1 Nb1 Ta1 Ti1 Zr1,75,10.1016/j.matlet.2016.03.133,CAST,BCC,,,,,9.9,,,C,25.0,1015.0,,,,110.6,2016
,Hf1 Nb1 Ta1 Ti1 Zr1,80,10.1016/j.actamat.2017.09.035,OTHER,BCC,,,,0.05,9.9,,420.0,T,25.0,1900.0,,7.9,,110.6,2017
,Hf1 Nb1 Ta1 Ti1 Zr1,80,10.1016/j.actamat.2017.09.035,OTHER,BCC+HCP,,,,0.05,9.9,,530.0,T,25.0,1520.0,,1.7,,,2017
,Hf1 Nb1 Ta1 Ti1 Zr1,80,10.1016/j.actamat.2017.09.035,OTHER,BCC+BCC+HCP,,,,0.1,9.9,,340.0,T,25.0,795.0,,5.0,,,2017
,Hf1 Nb1 Ta1 Ti1 Zr1,80,10.1016/j.actamat.2017.09.035,WROUGHT,BCC,,,,100.0,9.9,,309.0,T,25.0,830.0,840.0,9.2,,110.6,2017
,Hf1 Nb1 Ta1 Ti1 Zr1,81,10.1016/j.jallcom.2015.07.209,WROUGHT,BCC,,,,,9.9,,366.0,T,25.0,1202.0,1295.0,4.7,,110.6,2015
,Hf1 Nb1 Ta1 Ti1 Zr1,81,10.1016/j.jallcom.2015.07.209,WROUGHT,BCC+BCC,,,,,9.9,,,T,25.0,1303.0,1334.0,,,,2015
,Hf1 Nb1 Ta1 Ti1 Zr1,81,10.1016/j.jallcom.2015.07.209,WROUGHT,BCC,,,,,9.9,,351.0,T,25.0,1145.0,1262.0,9.7,,110.6,2015
,Hf1 Nb1 Ta1 Ti1 Zr1,82,10.1016/j.matlet.2016.08.060,WROUGHT,BCC,,,,,9.9,,,T,25.0,958.0,974.0,,,110.6,2016
,Hf1 Nb1 Ta1 Ti1 Zr1,82,10.1016/j.matlet.2016.08.060,WROUGHT,BCC,,,,,9.9,,,T,25.0,944.0,959.0,,,110.6,2016
,Hf1 Nb1 Ta1 Ti1 Zr1,82,10.1016/j.matlet.2016.08.060,WROUGHT,BCC,,,,,9.9,,,T,25.0,940.0,953.0,,,110.6,2016
,Hf1 Nb1 Ta1 Ti1 Zr1,83,10.1016/jactamat.2017.09.062,WROUGHT,BCC,,,,,9.9,,,T,25.0,940.0,1080.0,,,110.6,2017
,Hf1 Nb1 Ta1 Ti1 Zr1,84,10.1016/j.jallcom.2011.02.171,OTHER,BCC,,,,,9.9,,,C,25.0,929.0,,,,110.6,2011
,Hf1 Nb1 Ta1 Ti1 Zr1,85,10.1016/j.msea.2015.08.024,CAST,BCC,,,,,9.9,,,C,25.0,905.0,,,,110.6,2015
,Hf1 Nb1 Ta1 Ti1 Zr1,86,10.1016/j.matchar.2015.11.018,CAST,BCC,,,,,9.9,,,C,25.0,890.0,,,,110.6,2015
,Hf1 Nb1 Ta1 Ti1 Zr1,87,10.1016/j.msea.2015.12.017,CAST,BCC,,,,,9.9,,,T,25.0,828.0,862.0,,,110.6,2015
,Hf1 Nb1 Ta1 Ti1 Zr1,87,10.1016/j.msea.2015.12.017,CAST,BCC,,,,,9.9,,,T,25.0,827.0,856.0,,,110.6,2015
,Hf1 Nb1 Ta1 Ti1 Zr1,87,10.1016/j.msea.2015.12.017,CAST,BCC,,,,,9.9,,,T,25.0,820.0,869.0,,,110.6,2015
,Hf1 Nb1 Ta1 Ti1 Zr1,87,10.1016/j.msea.2015.12.017,CAST,BCC,,,,,9.9,,,T,25.0,803.0,810.0,,,110.6,2015
,Hf1 Nb1 Ta1 Ti1 Zr1,152,10.1016/j.matchar.2018.07.015,WROUGHT,BCC,,,,,,,,,,,,,,,2018
,Hf1 Nb1 Ta1 Ti1 Zr1,154,10.1016/j.intermet.2019.04.003,,,,,,,,,,,,,,,,78.5,2019
,Hf1 Nb1 Ta1 Ti1 Zr1,157,10.1016/j.actamat.2019.06.032,OTHER,BCC,,,,,,9.89,,C,23.0,929.0,,,,,2019
,Hf1 Nb1 Ta1 Ti1 Zr1,157,10.1016/j.actamat.2019.06.032,OTHER,BCC,,,,,,9.89,,C,1000.0,295.0,,,,,2019
,Hf1 Nb1 Ta1 Ti1 Zr1,157,10.1016/j.actamat.2019.06.032,OTHER,BCC,,,,,,9.89,,C,1200.0,92.0,,,,,2019
,Hf1 Nb1 Ta1 Ti1 Zr1,160,10.1016/j.jallcom.2019.04.291,WROUGHT,BCC,,,,40.0,,,,T,25.0,985.0,1004.0,15.7,,,2019
,Hf1 Nb1 Ta1 Ti1 Zr1,160,10.1016/j.jallcom.2019.04.291,WROUGHT,BCC,,,,87.0,,,,T,25.0,972.0,999.5,12.6,,,2019
,Hf1 Nb1 Ta1 Ti1 Zr1,160,10.1016/j.jallcom.2019.04.291,WROUGHT,BCC,,,,112.0,,,,T,25.0,967.0,980.6,10.8,,,2019
,Hf1 Nb1 Ta1 Ti1 Zr1,183,10.1016/j.jallcom.2019.06.138,CAST,,,,,,,,,C,25.0,929.0,,50.0,,,2019
,Hf1 Nb1 Ta1 Ti1 Zr1,183,10.1016/j.jallcom.2019.06.138,CAST,,,,,,,,,C,800.0,535.0,,40.0,,,2019
,Hf1 Nb1 Ta1 Ti1 Zr1,183,10.1016/j.jallcom.2019.06.138,CAST,,,,,,,,,C,1000.0,295.0,,50.0,,,2019
,Hf1 Nb1 Ta1 Ti1 Zr1,183,10.1016/j.jallcom.2019.06.138,CAST,,,,,,,,,C,1200.0,92.0,,50.0,,,2019
,Hf1 Nb1 Ta1 Ti1 Zr1,188,10.1016/j.jallcom.2019.05.322,WROUGHT,BCC,,,,60.0,,,,,20.0,,,,,88.9,2019
,Hf1 Nb1 Ta1 Ti1 Zr1,188,10.1016/j.jallcom.2019.05.322,WROUGHT,BCC,,,,60.0,,,,,40.0,,,,,88.6,2019
,Hf1 Nb1 Ta1 Ti1 Zr1,188,10.1016/j.jallcom.2019.05.322,WROUGHT,BCC,,,,60.0,,,,,60.0,,,,,88.4,2019
,Hf1 Nb1 Ta1 Ti1 Zr1,188,10.1016/j.jallcom.2019.05.322,WROUGHT,BCC,,,,60.0,,,,,80.0,,,,,88.1,2019
,Hf1 Nb1 Ta1 Ti1 Zr1,188,10.1016/j.jallcom.2019.05.322,WROUGHT,BCC,,,,60.0,,,,,100.0,,,,,87.9,2019
,Hf1 Nb1 Ta1 Ti1 Zr1,188,10.1016/j.jallcom.2019.05.322,WROUGHT,BCC,,,,60.0,,,,,120.0,,,,,87.7,2019
,Hf1 Nb1 Ta1 Ti1 Zr1,188,10.1016/j.jallcom.2019.05.322,WROUGHT,BCC,,,,60.0,,,,,140.0,,,,,87.5,2019
,Hf1 Nb1 Ta1 Ti1 Zr1,188,10.1016/j.jallcom.2019.05.322,WROUGHT,BCC,,,,60.0,,,,,160.0,,,,,87.3,2019
,Hf1 Nb1 Ta1 Ti1 Zr1,188,10.1016/j.jallcom.2019.05.322,WROUGHT,BCC,,,,60.0,,,,,180.0,,,,,87.1,2019
,Hf1 Nb1 Ta1 Ti1 Zr1,188,10.1016/j.jallcom.2019.05.322,WROUGHT,BCC,,,,60.0,,,,,200.0,,,,,86.9,2019
,Hf1 Nb1 Ta1 Ti1 Zr1,188,10.1016/j.jallcom.2019.05.322,WROUGHT,BCC,,,,60.0,,,,,220.0,,,,,86.7,2019
,Hf1 Nb1 Ta1 Ti1 Zr1,188,10.1016/j.jallcom.2019.05.322,WROUGHT,BCC,,,,60.0,,,,,240.0,,,,,86.5,2019
,Hf1 Nb1 Ta1 Ti1 Zr1,188,10.1016/j.jallcom.2019.05.322,WROUGHT,BCC,,,,60.0,,,,,260.0,,,,,86.3,2019
,Hf1 Nb1 Ta1 Ti1 Zr1,188,10.1016/j.jallcom.2019.05.322,WROUGHT,BCC,,,,60.0,,,,,280.0,,,,,86.1,2019
,Hf1 Nb1 Ta1 Ti1 Zr1,188,10.1016/j.jallcom.2019.05.322,WROUGHT,BCC,,,,60.0,,,,,300.0,,,,,85.8,2019
,Hf1 Nb1 Ta1 Ti1 Zr1,188,10.1016/j.jallcom.2019.05.322,WROUGHT,BCC,,,,60.0,,,,,320.0,,,,,85.5,2019
,Hf1 Nb1 Ta1 Ti1 Zr1,188,10.1016/j.jallcom.2019.05.322,WROUGHT,BCC,,,,60.0,,,,,340.0,,,,,85.2,2019
,Hf1 Nb1 Ta1 Ti1 Zr1,188,10.1016/j.jallcom.2019.05.322,WROUGHT,BCC,,,,60.0,,,,,360.0,,,,,84.9,2019
,Hf1 Nb1 Ta1 Ti1 Zr1,188,10.1016/j.jallcom.2019.05.322,WROUGHT,BCC,,,,60.0,,,,,380.0,,,,,84.5,2019
,Hf1 Nb1 Ta1 Ti1 Zr1,188,10.1016/j.jallcom.2019.05.322,WROUGHT,BCC,,,,60.0,,,,,400.0,,,,,84.2,2019
,Hf1 Nb1 Ta1 Ti1 Zr1,188,10.1016/j.jallcom.2019.05.322,WROUGHT,BCC,,,,60.0,,,,,420.0,,,,,83.8,2019
,Hf1 Nb1 Ta1 Ti1 Zr1,188,10.1016/j.jallcom.2019.05.322,WROUGHT,BCC,,,,60.0,,,,,440.0,,,,,83.5,2019
,Hf1 Nb1 Ta1 Ti1 Zr1,188,10.1016/j.jallcom.2019.05.322,WROUGHT,BCC,,,,60.0,,,,,460.0,,,,,83.1,2019
,Hf1 Nb1 Ta1 Ti1 Zr1,188,10.1016/j.jallcom.2019.05.322,WROUGHT,BCC,,,,60.0,,,,,480.0,,,,,82.7,2019
,Hf1 Nb1 Ta1 Ti1 Zr1,188,10.1016/j.jallcom.2019.05.322,WROUGHT,BCC,,,,60.0,,,,,500.0,,,,,82.3,2019
,Hf1 Nb1 Ta1 Ti1 Zr1,188,10.1016/j.jallcom.2019.05.322,WROUGHT,BCC,,,,60.0,,,,,520.0,,,,,81.9,2019
,Hf1 Nb1 Ta1 Ti1 Zr1,188,10.1016/j.jallcom.2019.05.322,WROUGHT,BCC,,,,60.0,,,,,540.0,,,,,81.6,2019
,Hf1 Nb1 Ta1 Ti1 Zr1,188,10.1016/j.jallcom.2019.05.322,WROUGHT,BCC,,,,60.0,,,,,560.0,,,,,81.3,2019
,Hf1 Nb1 Ta1 Ti1 Zr1,188,10.1016/j.jallcom.2019.05.322,WROUGHT,BCC,,,,60.0,,,,,580.0,,,,,81.0,2019
,Hf1 Nb1 Ta1 Ti1 Zr1,188,10.1016/j.jallcom.2019.05.322,WROUGHT,BCC,,,,60.0,,,,,600.0,,,,,80.7,2019
,Hf1 Nb1 Ta1 Ti1 Zr1,188,10.1016/j.jallcom.2019.05.322,WROUGHT,BCC,,,,60.0,,,,,620.0,,,,,80.4,2019
,Hf1 Nb1 Ta1 Ti1 Zr1,188,10.1016/j.jallcom.2019.05.322,WROUGHT,BCC,,,,60.0,,,,,640.0,,,,,80.2,2019
,Hf1 Nb1 Ta1 Ti1 Zr1,188,10.1016/j.jallcom.2019.05.322,WROUGHT,BCC,,,,60.0,,,,,660.0,,,,,80.0,2019
,Hf1 Nb1 Ta1 Ti1 Zr1,188,10.1016/j.jallcom.2019.05.322,WROUGHT,BCC,,,,60.0,,,,,680.0,,,,,79.8,2019
,Hf1 Nb1 Ta1 Ti1 Zr1,188,10.1016/j.jallcom.2019.05.322,WROUGHT,BCC,,,,60.0,,,,,700.0,,,,,79.6,2019
,Hf1 Nb1 Ta1 Ti1 Zr1,188,10.1016/j.jallcom.2019.05.322,WROUGHT,BCC,,,,60.0,,,,,720.0,,,,,79.3,2019
,Hf1 Nb1 Ta1 Ti1 Zr1,188,10.1016/j.jallcom.2019.05.322,WROUGHT,BCC,,,,60.0,,,,,740.0,,,,,79.0,2019
,Hf1 Nb1 Ta1 Ti1 Zr1,188,10.1016/j.jallcom.2019.05.322,WROUGHT,BCC,,,,60.0,,,,,760.0,,,,,78.7,2019
,Hf1 Nb1 Ta1 Ti1 Zr1,188,10.1016/j.jallcom.2019.05.322,WROUGHT,BCC,,,,60.0,,,,,780.0,,,,,78.4,2019
,Hf1 Nb1 Ta1 Ti1 Zr1,188,10.1016/j.jallcom.2019.05.322,WROUGHT,BCC,,,,60.0,,,,,800.0,,,,,78.1,2019
,Hf1 Nb1 Ta1 Ti1 Zr1,188,10.1016/j.jallcom.2019.05.322,WROUGHT,BCC,,,,60.0,,,,,820.0,,,,,77.7,2019
,Hf1 Nb1 Ta1 Ti1 Zr1,188,10.1016/j.jallcom.2019.05.322,WROUGHT,BCC,,,,60.0,,,,,840.0,,,,,77.4,2019
,Hf1 Nb1 Ta1 Ti1 Zr1,121,10.3390/e21020114,CAST,BCC,,,,500.0,,,359.0,T,25.0,1155.0,1212.0,12.3,,59.0,2019
,Hf1 Nb1 Ta1 Ti1 Zr1,129,10.3390/e21010015,CAST,BCC,,,,,,,,C,25.0,929.0,,50.0,,,2019
,Hf1 Nb1 Ta1 Ti1 Zr1,129,10.3390/e21010015,CAST,BCC,,,,,,,,C,800.0,535.0,,,,,2019
,Hf1 Nb1 Ta1 Ti1 Zr1,129,10.3390/e21010015,CAST,BCC,,,,,,,,C,1000.0,295.0,,,,,2019
,Hf1 Nb1 Ta1 Ti1 Zr1,129,10.3390/e21010015,CAST,BCC,,,,,,,,C,1200.0,92.0,,,,,2019
,Hf1 Nb1 Ta1 Ti1 Zr1,132,10.1007/s11661-018-4646-8,CAST,BCC,,,,,,,,T,25.0,1438.0,1218.0,5.0,,91.5,2019
,Hf1 Nb1 Ta1 Ti1 Zr1,132,10.1007/s11661-018-4646-8,OTHER,BCC,,,,,,,,T,25.0,1159.0,1127.0,4.7,,99.2,2019
,Hf1 Nb1 Ta1 Ti1 Zr1,132,10.1007/s11661-018-4646-8,OTHER,BCC,,,,,,,,T,25.0,1134.0,1134.0,7.6,,109.1,2019
,Hf1 Nb1 Ta1 Ti1 Zr1,132,10.1007/s11661-018-4646-8,OTHER,BCC,,,,,,,,T,25.0,1094.0,1066.0,6.0,,105.3,2019
,Hf1 Nb1 Ta1 Ti1 Zr1,132,10.1007/s11661-018-4646-8,OTHER,BCC,,,,,,,,T,25.0,1071.0,964.0,4.6,,91.6,2019
,Hf1 Nb1 Ta1 Ti1 Zr1,132,10.1007/s11661-018-4646-8,OTHER,BCC,,,,24.4,,,,T,25.0,1107.0,977.0,13.9,,92.6,2019
,Hf1 Nb1 Ta1 Ti1 Zr1,132,10.1007/s11661-018-4646-8,OTHER,BCC,,,,31.3,,,,T,25.0,1115.0,830.0,18.5,,92.6,2019
,Hf1 Nb1 Ta1 Ti1 Zr1,132,10.1007/s11661-018-4646-8,OTHER,BCC,,,,38.4,,,,T,25.0,1114.0,935.0,12.2,,101.3,2019
,Hf1 Nb1 Ta1 Ti1 Zr1,132,10.1007/s11661-018-4646-8,OTHER,BCC,,,,50.1,,,,,,,,,,,2019
,Hf1 Nb1 Ta1 Ti1 Zr1,132,10.1007/s11661-018-4646-8,OTHER,BCC,,,,21.9,,,,,,,,,,,2019
,Hf1 Nb1 Ta1 Ti1 Zr1,132,10.1007/s11661-018-4646-8,OTHER,BCC,,,,75.5,,,,,,,,,,,2019
,Hf1 Nb1 Ta1 Ti1 Zr1,133,10.1080/02670836.2018.1446267,,,,,,,,9.94,390.1,C,25.0,929.0,,50.0,,,2018
Hf1 Nb1 Ta1 Zr1,,,,,,,,,,,,,,,,,,,,
,Hf1 Nb1 Ta1 Zr1,89,10.1016/j.actamat.2016.01.018,ANNEAL,BCC+HCP,,,,,11.1,,571.0,C,25.0,2310.0,,0.3,,,2016
,Hf1 Nb1 Ta1 Zr1,89,10.1016/j.actamat.2016.01.018,ANNEAL,BCC+HCP,,,,,11.1,,536.0,C,25.0,2100.0,2200.0,3.5,,,2016
,Hf1 Nb1 Ta1 Zr1,89,10.1016/j.actamat.2016.01.018,ANNEAL,BCC+HCP,,,,,11.1,,,C,25.0,2020.0,2030.0,1.7,,,2016
,Hf1 Nb1 Ta1 Zr1,89,10.1016/j.actamat.2016.01.018,ANNEAL,BCC+HCP,,,,,11.1,,550.0,C,25.0,1950.0,2010.0,2.2,,,2016
,Hf1 Nb1 Ta1 Zr1,89,10.1016/j.actamat.2016.01.018,CAST,BCC,,,,,11.1,,365.0,C,25.0,1315.0,1800.0,21.6,,109.3,2016
Hf1 Nb1 Ti1 V1 Zr1,,,,,,,,,,,,,,,,,,,,
,Hf1 Nb1 Ti1 V1 Zr1,70,10.1016/j.ijrmhm.2014.07.009,ANNEAL,BCC+Laves,,,,,8.0,,,C,25.0,1157.0,1468.0,,,,2014
,Hf1 Nb1 Ti1 V1 Zr1,70,10.1016/j.ijrmhm.2014.07.009,ANNEAL,BCC,,,,,8.0,,,C,25.0,1253.0,1393.0,,,99.0,2014
,Hf1 Nb1 Ti1 V1 Zr1,70,10.1016/j.ijrmhm.2014.07.009,ANNEAL,BCC,,,,,8.0,,,C,25.0,1140.0,1463.0,,,99.0,2014
,Hf1 Nb1 Ti1 V1 Zr1,70,10.1016/j.ijrmhm.2014.07.009,ANNEAL,BCC,,,,,8.0,,,C,25.0,1120.0,1376.0,30.0,,99.0,2014
,Hf1 Nb1 Ti1 V1 Zr1,70,10.1016/j.ijrmhm.2014.07.009,CAST,BCC+Laves,,,,,8.0,,,C,25.0,1170.0,1463.0,29.6,,,2014
Hf1 Nb1 Ti1 Zr1,,,,,,,,,,,,,,,,,,,,
,Hf1 Nb1 Ti1 Zr1,55,10.1016/j.matlet.2014.05.134,CAST,BCC,,,,,8.4,,,T,25.0,879.0,969.0,,14.9,92.0,2014
,Hf1 Nb1 Ti1 Zr1,154,10.1016/j.intermet.2019.04.003,WROUGHT,BCC,,,,,,,,,,,,,,69.7,2019
,Hf1 Nb1 Ti1 Zr1,184,10.1007/s12598-019-01310-6,CAST,BCC,,,,,,,351.0,C,25.0,1000.0,,52.0,,,2019
,Hf1 Nb1 Ti1 Zr1,184,10.1007/s12598-019-01310-6,ANNEAL,BCC,,,,50.0,,,,,,,,,,,2019
,Hf1 Nb1 Ti1 Zr1,184,10.1007/s12598-019-01310-6,CAST,BCC,,,,,,,,C,1073.0,303.0,,51.0,,,2019
,Hf1 Nb1 Ti1 Zr1,184,10.1007/s12598-019-01310-6,CAST,BCC,,,,,,,,C,1273.0,154.0,,51.0,,,2019
,Hf1 Nb1 Ti1 Zr1,133,10.1080/02670836.2018.1446267,,,,,,,,,,C,25.0,879.0,,16.5,,,2018
Hf1 Sc1 Ti1 Y1 Zr1,,,,,,,,,,,,,,,,,,,,
,Hf1 Sc1 Ti1 Y1 Zr1,114,10.1007/s00339-019-2484-1,CAST,Other,,,,,,,256.0,C,25.0,793.0,,15.7,,,2019
Hf1 Sc1 Ti1 Zr1,,,,,,,,,,,,,,,,,,,,
,Hf1 Sc1 Ti1 Zr1,114,10.1007/s00339-019-2484-1,CAST,Other,,,,,,,233.0,C,25.0,1001.0,,21.9,,,2019
Hf1 Ta0.4 Ti1 Zr1,,,,,,,,,,,,,,,,,,,,
,Hf1 Ta0.4 Ti1 Zr1,90,10.1002/adma.201701678,CAST,BCC+HCP,,,,,9.2,,,T,25.0,400.0,1100.0,,,,2017
Hf1 Ta0.5 Ti1 Zr1,,,,,,,,,,,,,,,,,,,,
,Hf1 Ta0.5 Ti1 Zr1,90,10.1002/adma.201701678,CAST,BCC+HCP,,,,,9.4,,,T,25.0,700.0,1100.0,,,,2017
Hf1 Ta0.6 Ti1 Zr1,,,,,,,,,,,,,,,,,,,,
,Hf1 Ta0.6 Ti1 Zr1,90,10.1002/adma.201701678,CAST,BCC+HCP,,,,,9.6,,,T,25.0,800.0,1100.0,,,,2017
Hf1 Ta1 Ti1 Zr1,,,,,,,,,,,,,,,,,,,,
,Hf1 Ta1 Ti1 Zr1,90,10.1002/adma.201701678,CAST,BCC,,,,,10.2,,,T,25.0,1500.0,1500.0,,,112.0,2017
Hf1 Ti1 Y1 Zr1,,,,,,,,,,,,,,,,,,,,
,Hf1 Ti1 Y1 Zr1,114,10.1007/s00339-019-2484-1,CAST,Other,,,,,,,241.0,C,25.0,554.0,,17.7,,,2019
Hf1 Ti1 Zr1,,,,,,,,,,,,,,,,,,,,
,Hf1 Ti1 Zr1,114,10.1007/s00339-019-2484-1,CAST,Other,,,,,,,211.0,C,25.0,773.0,,17.0,,,2019
Mo0.1 Nb1 Ti1 V0.3 Zr1,,,,,,,,,,,,,,,,,,,,
,Mo0.1 Nb1 Ti1 V0.3 Zr1,58,10.1016/j.matdes.2015.06.072,ANNEAL,BCC,,,,,6.6,,,C,25.0,932.0,,,45.0,,2015
Mo0.3 Nb1 Ti1 V0.3 Zr1,,,,,,,,,,,,,,,,,,,,
,Mo0.3 Nb1 Ti1 V0.3 Zr1,58,10.1016/j.matdes.2015.06.072,ANNEAL,BCC,,,,,6.8,,,C,25.0,1312.0,,,50.0,,2015
Mo0.3 Nb1 Ti1 V1 Zr1,,,,,,,,,,,,,,,,,,,,
,Mo0.3 Nb1 Ti1 V1 Zr1,58,10.1016/j.matdes.2015.06.072,ANNEAL,BCC,,,,,6.7,,,C,25.0,1289.0,,,42.0,,2015
Mo0.333 Nb0.333 Ti0.333 V1 Zr0.333,,,,,,,,,,,,,,,,,,,,
,Mo0.333 Nb0.333 Ti0.333 V1 Zr0.333,59,10.1007/s11837-012-0366-5,CAST,BCC,,,,,6.9,,,C,25.0,1418.0,2508.0,24.0,,143.0,2012
Mo0.5 Nb0.5 Ti0.5 V1 Zr0.5,,,,,,,,,,,,,,,,,,,,
,Mo0.5 Nb0.5 Ti0.5 V1 Zr0.5,59,10.1007/s11837-012-0366-5,CAST,BCC,,,,,7.0,,,C,25.0,1538.0,3176.0,23.0,,146.0,2012
Mo0.5 Nb1 Ti1 V0.3 Zr1,,,,,,,,,,,,,,,,,,,,
,Mo0.5 Nb1 Ti1 V0.3 Zr1,58,10.1016/j.matdes.2015.06.072,ANNEAL,BCC,,,,,6.9,,,C,25.0,1301.0,,,43.0,,2015
Mo0.5 Nb1 Ti1 V1 Zr1,,,,,,,,,,,,,,,,,,,,
,Mo0.5 Nb1 Ti1 V1 Zr1,58,10.1016/j.matdes.2015.06.072,ANNEAL,BCC,,,,,6.8,,,C,25.0,1473.0,,,32.0,,2015
Mo0.667 Nb0.667 Ti0.667 V1 Zr0.667,,,,,,,,,,,,,,,,,,,,
,Mo0.667 Nb0.667 Ti0.667 V1 Zr0.667,59,10.1007/s11837-012-0366-5,CAST,BCC,,,,,7.1,,,C,25.0,1735.0,3300.0,20.0,,147.0,2012
Mo0.7 Nb1 Ti1 V0.3 Zr1,,,,,,,,,,,,,,,,,,,,
,Mo0.7 Nb1 Ti1 V0.3 Zr1,58,10.1016/j.matdes.2015.06.072,ANNEAL,BCC,,,,,7.1,,,C,25.0,1436.0,,,27.0,,2015
Mo0.7 Nb1 Ti1 V1 Zr1,,,,,,,,,,,,,,,,,,,,
,Mo0.7 Nb1 Ti1 V1 Zr1,58,10.1016/j.matdes.2015.06.072,ANNEAL,BCC,,,,,7.0,,,C,25.0,1706.0,,,32.0,,2015
Mo1 Nb0.5 Ti0.5 V0.5 Zr0.5,,,,,,,,,,,,,,,,,,,,
,Mo1 Nb0.5 Ti0.5 V0.5 Zr0.5,58,10.1016/j.matdes.2015.06.072,ANNEAL,BCC,,,,,7.6,,,C,25.0,1765.0,,,12.0,,2015
Mo1 Nb0.588 Ti0.588 V0.588 Zr0.588,,,,,,,,,,,,,,,,,,,,
,Mo1 Nb0.588 Ti0.588 V0.588 Zr0.588,58,10.1016/j.matdes.2015.06.072,ANNEAL,BCC,,,,,7.5,,,C,25.0,1645.0,,,15.0,,2015
Mo1 Nb0.667 Ti0.667 V0.2 Zr0.667,,,,,,,,,,,,,,,,,,,,
,Mo1 Nb0.667 Ti0.667 V0.2 Zr0.667,58,10.1016/j.matdes.2015.06.072,ANNEAL,BCC,,,,,7.5,,,C,25.0,1576.0,,,8.0,,2015
Mo1 Nb0.667 Ti0.667 V0.667 Zr0.667,,,,,,,,,,,,,,,,,,,,
,Mo1 Nb0.667 Ti0.667 V0.667 Zr0.667,58,10.1016/j.matdes.2015.06.072,ANNEAL,BCC,,,,,7.4,,,C,25.0,1603.0,,,20.0,,2015
Mo1 Nb0.769 Ti0.769 V0.231 Zr0.769,,,,,,,,,,,,,,,,,,,,
,Mo1 Nb0.769 Ti0.769 V0.231 Zr0.769,58,10.1016/j.matdes.2015.06.072,ANNEAL,BCC,,,,,7.4,,,C,25.0,1603.0,,,20.0,,2015
Mo1 Nb0.769 Ti0.769 V0.769 Zr0.769,,,,,,,,,,,,,,,,,,,,
,Mo1 Nb0.769 Ti0.769 V0.769 Zr0.769,58,10.1016/j.matdes.2015.06.072,ANNEAL,BCC,,,,,7.3,,,C,25.0,1496.0,,,30.0,,2015
Mo1 Nb1 Re0.5 W1,,,,,,,,,,,,,,,,,,,,
,Mo1 Nb1 Re0.5 W1,176,10.1016/j.jallcom.2018.11.111,CAST,BCC,,,,,,,473.0,C,25.0,896.0,,10.4,7.08,,2018
Mo1 Nb1 Si0.25 Ta1 W1,,,,,,,,,,,,,,,,,,,,
,Mo1 Nb1 Si0.25 Ta1 W1,174,10.1007/s10853-018-03280-z,POWDER,,,,,,,,,C,25.0,1826.0,,16.7,10.5,,2019
,Mo1 Nb1 Si0.25 Ta1 W1,174,10.1007/s10853-018-03280-z,POWDER,,,,,,,,,C,1200.0,1071.0,,22.5,13.11,,2019
,Mo1 Nb1 Si0.25 Ta1 W1,205,10.1007/s10853-019-03567-9,POWDER,,,,,,,,567.0,C,25.0,1826.0,,16.5,10.5,,2019
,Mo1 Nb1 Si0.25 Ta1 W1,205,10.1007/s10853-019-03567-9,POWDER,,,,,,,,425.0,,200.0,,,,,,2019
,Mo1 Nb1 Si0.25 Ta1 W1,205,10.1007/s10853-019-03567-9,POWDER,,,,,,,,420.0,,400.0,,,,,,2019
,Mo1 Nb1 Si0.25 Ta1 W1,205,10.1007/s10853-019-03567-9,POWDER,,,,,,,,425.0,,600.0,,,,,,2019
,Mo1 Nb1 Si0.25 Ta1 W1,205,10.1007/s10853-019-03567-9,POWDER,,,,,,,,399.2,,800.0,,,,,,2019
Mo1 Nb1 Si0.5 Ta1 W1,,,,,,,,,,,,,,,,,,,,
,Mo1 Nb1 Si0.5 Ta1 W1,174,10.1007/s10853-018-03280-z,POWDER,,,,,,,,,C,25.0,1883.0,,11.0,5.8,,2019
,Mo1 Nb1 Si0.5 Ta1 W1,205,10.1007/s10853-019-03567-9,POWDER,,,,,,,,697.0,C,25.0,1883.0,,11.0,5.8,,2019
,Mo1 Nb1 Si0.5 Ta1 W1,205,10.1007/s10853-019-03567-9,POWDER,,,,,,,,535.0,,200.0,,,,,,2019
,Mo1 Nb1 Si0.5 Ta1 W1,205,10.1007/s10853-019-03567-9,POWDER,,,,,,,,560.0,,400.0,,,,,,2019
,Mo1 Nb1 Si0.5 Ta1 W1,205,10.1007/s10853-019-03567-9,POWDER,,,,,,,,540.0,,600.0,,,,,,2019
,Mo1 Nb1 Si0.5 Ta1 W1,205,10.1007/s10853-019-03567-9,POWDER,,,,,,,,550.5,,800.0,,,,,,2019
Mo1 Nb1 Si0.75 Ta1 W1,,,,,,,,,,,,,,,,,,,,
,Mo1 Nb1 Si0.75 Ta1 W1,174,10.1007/s10853-018-03280-z,POWDER,,,,,,,,,C,25.0,2483.0,,6.3,1.6,,2019
,Mo1 Nb1 Si0.75 Ta1 W1,205,10.1007/s10853-019-03567-9,POWDER,,,,,,,,682.6,C,25.0,2483.0,,6.2,1.6,,2019
,Mo1 Nb1 Si0.75 Ta1 W1,205,10.1007/s10853-019-03567-9,POWDER,,,,,,,,640.0,,200.0,,,,,,2019
,Mo1 Nb1 Si0.75 Ta1 W1,205,10.1007/s10853-019-03567-9,POWDER,,,,,,,,600.0,,400.0,,,,,,2019
,Mo1 Nb1 Si0.75 Ta1 W1,205,10.1007/s10853-019-03567-9,POWDER,,,,,,,,650.0,,600.0,,,,,,2019
,Mo1 Nb1 Si0.75 Ta1 W1,205,10.1007/s10853-019-03567-9,POWDER,,,,,,,,597.3,,800.0,,,,,,2019
,Mo1 Nb1 Si0.75 Ta1 W1,205,10.1007/s10853-019-03567-9,POWDER,,,,,,,,,C,1200.0,960.0,,22.7,,,2019
Mo1 Nb1 Ta1 Ti0.25 W1,,,,,,,,,,,,,,,,,,,,
,Mo1 Nb1 Ta1 Ti0.25 W1,91,10.1016/j.msea.2017.12.004,CAST,BCC,,,,,13.0,,478.3,C,25.0,1109.0,1197.0,,,249.4,2017
Mo1 Nb1 Ta1 Ti0.5 W1,,,,,,,,,,,,,,,,,,,,
,Mo1 Nb1 Ta1 Ti0.5 W1,91,10.1016/j.msea.2017.12.004,CAST,BCC,,,,,12.6,,481.2,C,25.0,1211.0,1578.0,,,242.0,2017
Mo1 Nb1 Ta1 Ti0.75 W1,,,,,,,,,,,,,,,,,,,,
,Mo1 Nb1 Ta1 Ti0.75 W1,91,10.1016/j.msea.2017.12.004,CAST,BCC,,,,,12.1,,495.6,C,25.0,1304.0,1593.0,,,235.4,2017
Mo1 Nb1 Ta1 Ti1,,,,,,,,,,,,,,,,,,,,
,Mo1 Nb1 Ta1 Ti1,215,10.1016/j.matdes.2018.06.003,ANNEAL,BCC,,,,,,,407.0,,,,,,,,2018
,Mo1 Nb1 Ta1 Ti1,215,10.1016/j.matdes.2018.06.003,CAST,BCC,,,,,,,431.0,,,,,,,,2018
,Mo1 Nb1 Ta1 Ti1,192,10.1016/j.actamat.2019.06.006,ANNEAL,BCC,80.0,5,,,,,,C,20.0,1210.0,,,,,2019
,Mo1 Nb1 Ta1 Ti1,192,10.1016/j.actamat.2019.06.006,ANNEAL,BCC,80.0,5,,,,,,C,60.0,1071.0,,,,,2019
,Mo1 Nb1 Ta1 Ti1,192,10.1016/j.actamat.2019.06.006,ANNEAL,BCC,80.0,5,,,,,,C,100.0,1029.0,,,,,2019
,Mo1 Nb1 Ta1 Ti1,192,10.1016/j.actamat.2019.06.006,ANNEAL,BCC,80.0,5,,,,,,C,200.0,868.0,,,,,2019
,Mo1 Nb1 Ta1 Ti1,192,10.1016/j.actamat.2019.06.006,ANNEAL,BCC,80.0,5,,,,,,C,300.0,732.0,,,,,2019
,Mo1 Nb1 Ta1 Ti1,192,10.1016/j.actamat.2019.06.006,ANNEAL,BCC,80.0,5,,,,,,C,400.0,685.0,,,,,2019
,Mo1 Nb1 Ta1 Ti1,192,10.1016/j.actamat.2019.06.006,ANNEAL,BCC,80.0,5,,,,,,C,600.0,593.0,,,,,2019
,Mo1 Nb1 Ta1 Ti1,192,10.1016/j.actamat.2019.06.006,ANNEAL,BCC,80.0,5,,,,,,C,800.0,564.0,,,,,2019
,Mo1 Nb1 Ta1 Ti1,192,10.1016/j.actamat.2019.06.006,ANNEAL,BCC,80.0,5,,,,,,C,1000.0,539.0,,,,,2019
Mo1 Nb1 Ta1 Ti1 V1,,,,,,,,,,,,,,,,,,,,
,Mo1 Nb1 Ta1 Ti1 V1,92,10.1016/j.jallcom.2016.11.188,CAST,BCC,,,,,9.3,,,C,25.0,1400.0,2450.0,,,172.8,2016
Mo1 Nb1 Ta1 Ti1 V1 W1,,,,,,,,,,,,,,,,,,,,
,Mo1 Nb1 Ta1 Ti1 V1 W1,93,10.1016/j.intermet.2017.01.007,CAST,BCC,,,,,10.9,,,C,600.0,973.0,1590.0,,,212.5,2017
,Mo1 Nb1 Ta1 Ti1 V1 W1,93,10.1016/j.intermet.2017.01.007,CAST,BCC,,,,,10.9,,,C,800.0,791.3,1180.0,,,,2017
,Mo1 Nb1 Ta1 Ti1 V1 W1,93,10.1016/j.intermet.2017.01.007,CAST,BCC,,,,,10.9,,,C,1000.0,752.8,1105.0,,,,2017
,Mo1 Nb1 Ta1 Ti1 V1 W1,93,10.1016/j.intermet.2017.01.007,CAST,BCC,,,,,10.9,,,C,1200.0,659.0,696.0,,,,2017
,Mo1 Nb1 Ta1 Ti1 V1 W1,93,10.1016/j.intermet.2017.01.007,CAST,BCC,,,,,10.9,,,C,25.0,1515.0,2135.0,,,,2017
,Mo1 Nb1 Ta1 Ti1 V1 W1,146,10.1016/j.jallcom.2018.11.318,CAST,,,,,,,,510.3,C,25.0,1515.0,,10.6,,,2018
,Mo1 Nb1 Ta1 Ti1 V1 W1,154,10.1016/j.intermet.2019.04.003,,,,,,,,,,,,,,,,164.0,2019
,Mo1 Nb1 Ta1 Ti1 V1 W1,157,10.1016/j.actamat.2019.06.032,CAST,BCC,,,,,,10.91,,C,23.0,1515.0,,,,,2019
,Mo1 Nb1 Ta1 Ti1 V1 W1,157,10.1016/j.actamat.2019.06.032,CAST,BCC,,,,,,10.91,,C,1000.0,753.0,,,,,2019
,Mo1 Nb1 Ta1 Ti1 V1 W1,157,10.1016/j.actamat.2019.06.032,CAST,BCC,,,,,,10.91,,C,1200.0,659.0,,,,,2019
Mo1 Nb1 Ta1 Ti1 W1,,,,,,,,,,,,,,,,,,,,
,Mo1 Nb1 Ta1 Ti1 W1,91,10.1016/j.msea.2017.12.004,CAST,BCC,,,,,11.7,,507.5,C,25.0,1455.0,1910.0,,,229.4,2017
,Mo1 Nb1 Ta1 Ti1 W1,93,10.1016/j.intermet.2017.01.007,CAST,BCC,,,,,11.7,,,C,600.0,689.0,1681.0,,,229.4,2017
,Mo1 Nb1 Ta1 Ti1 W1,93,10.1016/j.intermet.2017.01.007,CAST,BCC,,,,,11.7,,,C,800.0,674.0,1618.0,,,,2017
,Mo1 Nb1 Ta1 Ti1 W1,93,10.1016/j.intermet.2017.01.007,CAST,BCC,,,,,11.7,,,C,1000.0,620.0,1426.0,,,,2017
,Mo1 Nb1 Ta1 Ti1 W1,93,10.1016/j.intermet.2017.01.007,CAST,BCC,,,,,11.7,,,C,1200.0,586.0,814.0,,,,2017
,Mo1 Nb1 Ta1 Ti1 W1,93,10.1016/j.intermet.2017.01.007,CAST,BCC,,,,,11.7,,,C,25.0,1343.0,2005.0,,,,2017
,Mo1 Nb1 Ta1 Ti1 W1,215,10.1016/j.matdes.2018.06.003,ANNEAL,BCC,,,,,,,482.0,,,,,,,,2018
,Mo1 Nb1 Ta1 Ti1 W1,215,10.1016/j.matdes.2018.06.003,CAST,BCC,,,,,,,446.0,,,,,,,,2018
,Mo1 Nb1 Ta1 Ti1 W1,146,10.1016/j.jallcom.2018.11.318,CAST,,,,,,,,498.73,C,25.0,1343.0,,14.1,,,2018
,Mo1 Nb1 Ta1 Ti1 W1,154,10.1016/j.intermet.2019.04.003,,,,,,,,,,,,,,,,156.0,2019
,Mo1 Nb1 Ta1 Ti1 W1,157,10.1016/j.actamat.2019.06.032,CAST,BCC,,,,,,11.72,,C,23.0,1343.0,,,,,2019
,Mo1 Nb1 Ta1 Ti1 W1,157,10.1016/j.actamat.2019.06.032,CAST,BCC,,,,,,11.72,,C,1000.0,620.0,,,,,2019
,Mo1 Nb1 Ta1 Ti1 W1,157,10.1016/j.actamat.2019.06.032,CAST,BCC,,,,,,11.72,,C,1200.0,586.0,,,,,2019
Mo1 Nb1 Ta1 Ti1 Zr1,,,,,,,,,,,,,,,,,,,,
,Mo1 Nb1 Ta1 Ti1 Zr1,94,10.1016/j.msec.2016.12.057,CAST,BCC+BCC,,,,,9.1,,,C,25.0,1390.0,,,,,2016
,Mo1 Nb1 Ta1 Ti1 Zr1,95,10.1016/j.scriptamat.2016.10.028,ANNEAL,BCC+BCC,,,,,9.1,,,C,25.0,1100.0,1200.0,,,,2016
,Mo1 Nb1 Ta1 Ti1 Zr1,95,10.1016/j.scriptamat.2016.10.028,CAST,BCC+BCC,,,,,9.1,,,C,25.0,1375.0,1450.0,,,,2016
,Mo1 Nb1 Ta1 Ti1 Zr1,146,10.1016/j.jallcom.2018.11.318,CAST,,,,,,,,499.6,C,25.0,1390.0,,6.0,,,2018
Mo1 Nb1 Ta1 V1,,,,,,,,,,,,,,,,,,,,
,Mo1 Nb1 Ta1 V1,56,10.3390/e18050189,ANNEAL,BCC,,,,200.0,10.7,,504.0,C,25.0,1525.0,2400.0,21.0,,187.0,2016
Mo1 Nb1 Ta1 V1 W1,,,,,,,,,,,,,,,,,,,,
,Mo1 Nb1 Ta1 V1 W1,57,10.1016/j.intermet.2011.01.004,CAST,BCC,,,,80.0,12.4,,536.0,C,25.0,1246.0,1270.0,2.0,,232.0,2011
,Mo1 Nb1 Ta1 V1 W1,57,10.1016/j.intermet.2011.01.004,CAST,BCC,,,,,12.4,,,C,600.0,862.0,,13.0,,,2011
,Mo1 Nb1 Ta1 V1 W1,57,10.1016/j.intermet.2011.01.004,CAST,BCC,,,,,12.4,,,C,800.0,846.0,,17.0,,,2011
,Mo1 Nb1 Ta1 V1 W1,57,10.1016/j.intermet.2011.01.004,CAST,BCC,,,,,12.4,,,C,1000.0,842.0,,19.0,,,2011
,Mo1 Nb1 Ta1 V1 W1,57,10.1016/j.intermet.2011.01.004,CAST,BCC,,,,,12.4,,,C,1200.0,735.0,,7.5,,,2011
,Mo1 Nb1 Ta1 V1 W1,57,10.1016/j.intermet.2011.01.004,CAST,BCC,,,,,12.4,,,C,1400.0,656.0,,40.0,,,2011
,Mo1 Nb1 Ta1 V1 W1,57,10.1016/j.intermet.2011.01.004,CAST,BCC,,,,,12.4,,,C,1600.0,477.0,,40.0,,,2011
,Mo1 Nb1 Ta1 V1 W1,96,10.1016/j.msea.2017.12.021,POWDER,BCC,,,,,12.3,,,C,25.0,2612.0,3472.0,,,231.8,2017
,Mo1 Nb1 Ta1 V1 W1,146,10.1016/j.jallcom.2018.11.318,POWDER,,,,,,,,1010.0,C,25.0,3416.0,,5.3,,,2018
,Mo1 Nb1 Ta1 V1 W1,146,10.1016/j.jallcom.2018.11.318,POWDER,,,,,,,,,C,25.0,2612.0,,8.8,,,2018
,Mo1 Nb1 Ta1 V1 W1,146,10.1016/j.jallcom.2018.11.318,CAST,,,,,,,,535.3,C,25.0,1246.0,,1.7,,,2018
,Mo1 Nb1 Ta1 V1 W1,157,10.1016/j.actamat.2019.06.032,OTHER,BCC,,,,,,12.29,,C,23.0,1246.0,,,,,2019
,Mo1 Nb1 Ta1 V1 W1,157,10.1016/j.actamat.2019.06.032,OTHER,BCC,,,,,,12.29,,C,1000.0,842.0,,,,,2019
,Mo1 Nb1 Ta1 V1 W1,157,10.1016/j.actamat.2019.06.032,OTHER,BCC,,,,,,12.29,,C,1200.0,735.0,,,,,2019
,Mo1 Nb1 Ta1 V1 W1,163,10.1016/j.ijrmhm.2019.02.009,CAST,BCC,,,,,,12.29,535.0,C,25.0,1246.0,,,,,2019
Mo1 Nb1 Ta1 W1,,,,,,,,,,,,,,,,,,,,
,Mo1 Nb1 Ta1 W1,57,10.1016/j.intermet.2011.01.004,CAST,BCC,,,,200.0,13.7,,454.0,C,25.0,1058.0,1211.0,2.0,,258.0,2011
,Mo1 Nb1 Ta1 W1,57,10.1016/j.intermet.2011.01.004,CAST,BCC,,,,,13.8,,,C,600.0,561.0,,40.0,,,2011
,Mo1 Nb1 Ta1 W1,57,10.1016/j.intermet.2011.01.004,CAST,BCC,,,,,13.8,,,C,800.0,552.0,,40.0,,,2011
,Mo1 Nb1 Ta1 W1,57,10.1016/j.intermet.2011.01.004,CAST,BCC,,,,,13.8,,,C,1000.0,548.0,,40.0,,,2011
,Mo1 Nb1 Ta1 W1,57,10.1016/j.intermet.2011.01.004,CAST,BCC,,,,,13.8,,,C,1200.0,506.0,,40.0,,,2011
,Mo1 Nb1 Ta1 W1,57,10.1016/j.intermet.2011.01.004,CAST,BCC,,,,,13.8,,,C,1400.0,421.0,,40.0,,,2011
,Mo1 Nb1 Ta1 W1,57,10.1016/j.intermet.2011.01.004,CAST,BCC,,,,,13.8,,,C,1600.0,405.0,,40.0,,,2011
,Mo1 Nb1 Ta1 W1,91,10.1016/j.msea.2017.12.004,CAST,BCC,,,,,13.6,,,C,25.0,996.0,1148.0,,,257.8,2017
,Mo1 Nb1 Ta1 W1,157,10.1016/j.actamat.2019.06.032,OTHER,BCC,,,,,,13.6,,C,23.0,996.0,,,,,2019
,Mo1 Nb1 Ta1 W1,157,10.1016/j.actamat.2019.06.032,OTHER,BCC,,,,,,13.6,,C,1000.0,548.0,,,,,2019
,Mo1 Nb1 Ta1 W1,157,10.1016/j.actamat.2019.06.032,OTHER,BCC,,,,,,13.6,,C,1200.0,506.0,,,,,2019
,Mo1 Nb1 Ta1 W1,174,10.1007/s10853-018-03280-z,POWDER,BCC,,,,,,,,C,25.0,1217.0,,7.6,3.8,,2019
,Mo1 Nb1 Ta1 W1,191,10.1016/j.msea.2019.138140,POWDER,BCC,,,,,,,830.0,,,,,,,,2019
,Mo1 Nb1 Ta1 W1,191,10.1016/j.msea.2019.138140,ANNEAL,BCC,,,,,,,1450.0,,,,,,,,2019
,Mo1 Nb1 Ta1 W1,191,10.1016/j.msea.2019.138140,ANNEAL,BCC,,,,,,,1630.0,,,,,,,,2019
,Mo1 Nb1 Ta1 W1,191,10.1016/j.msea.2019.138140,ANNEAL,BCC,,,,,,,815.0,,,,,,,,2019
,Mo1 Nb1 Ta1 W1,191,10.1016/j.msea.2019.138140,ANNEAL,,,,,,,,700.0,,,,,,,,2019
,Mo1 Nb1 Ta1 W1,205,10.1007/s10853-019-03567-9,POWDER,BCC,,,,,,,504.5,C,25.0,1217.0,,7.5,3.8,,2019
,Mo1 Nb1 Ta1 W1,205,10.1007/s10853-019-03567-9,POWDER,BCC,,,,,,,420.0,,200.0,,,,,,2019
,Mo1 Nb1 Ta1 W1,205,10.1007/s10853-019-03567-9,POWDER,BCC,,,,,,,425.0,,400.0,,,,,,2019
,Mo1 Nb1 Ta1 W1,205,10.1007/s10853-019-03567-9,POWDER,BCC,,,,,,,340.0,,600.0,,,,,,2019
,Mo1 Nb1 Ta1 W1,205,10.1007/s10853-019-03567-9,POWDER,BCC,,,,,,,335.5,,800.0,,,,,,2019
Mo1 Nb1 Ti1,,,,,,,,,,,,,,,,,,,,
,Mo1 Nb1 Ti1,157,10.1016/j.actamat.2019.06.032,OTHER,BCC,,,,,,7.67,,C,23.0,1100.0,,,,,2019
,Mo1 Nb1 Ti1,157,10.1016/j.actamat.2019.06.032,OTHER,BCC,,,,,,7.67,,C,1000.0,504.0,,,,,2019
,Mo1 Nb1 Ti1,157,10.1016/j.actamat.2019.06.032,OTHER,BCC,,,,,,7.67,,C,1200.0,324.0,,,,,2019
Mo1 Nb1 Ti1 V0.25 Zr1,,,,,,,,,,,,,,,,,,,,
,Mo1 Nb1 Ti1 V0.25 Zr1,59,10.1007/s11837-012-0366-5,CAST,BCC,,,,,7.3,,,C,25.0,1776.0,3893.0,30.0,,153.0,2012
Mo1 Nb1 Ti1 V0.3 Zr1,,,,,,,,,,,,,,,,,,,,
,Mo1 Nb1 Ti1 V0.3 Zr1,58,10.1016/j.matdes.2015.06.072,ANNEAL,BCC,,,,,7.3,,,C,25.0,1455.0,,,25.0,,2015
Mo1 Nb1 Ti1 V0.5 Zr1,,,,,,,,,,,,,,,,,,,,
,Mo1 Nb1 Ti1 V0.5 Zr1,59,10.1007/s11837-012-0366-5,CAST,BCC,,,,,7.2,,,C,25.0,1647.0,3307.0,28.0,,152.0,2012
Mo1 Nb1 Ti1 V0.75 Zr1,,,,,,,,,,,,,,,,,,,,
,Mo1 Nb1 Ti1 V0.75 Zr1,59,10.1007/s11837-012-0366-5,CAST,BCC,,,,,7.2,,,C,25.0,1708.0,3929.0,29.0,,150.0,2012
Mo1 Nb1 Ti1 V1,,,,,,,,,,,,,,,,,,,,
,Mo1 Nb1 Ti1 V1,41,10.3390/e16020870,CAST,BCC,,,,,7.3,,441.0,C,25.0,1200.0,2050.0,26.0,,170.0,2014
Mo1 Nb1 Ti1 V1 Zr1,,,,,,,,,,,,,,,,,,,,
,Mo1 Nb1 Ti1 V1 Zr1,58,10.1016/j.matdes.2015.06.072,ANNEAL,BCC,,,,,7.1,,,C,25.0,1779.0,,,32.0,,2015
,Mo1 Nb1 Ti1 V1 Zr1,59,10.1007/s11837-012-0366-5,CAST,BCC,,,,,7.1,,,C,25.0,1786.0,3828.0,26.0,,149.0,2012
,Mo1 Nb1 Ti1 V1 Zr1,157,10.1016/j.actamat.2019.06.032,OTHER,,,,,,,7.27,,C,23.0,1706.0,,,,,2019
,Mo1 Nb1 Ti1 V1 Zr1,157,10.1016/j.actamat.2019.06.032,OTHER,,,,,,,7.27,,C,1000.0,467.0,,,,,2019
,Mo1 Nb1 Ti1 V1 Zr1,157,10.1016/j.actamat.2019.06.032,OTHER,,,,,,,7.27,,C,1200.0,116.0,,,,,2019
Mo1 Nb1 Ti1 Zr1,,,,,,,,,,,,,,,,,,,,
,Mo1 Nb1 Ti1 Zr1,59,10.1007/s11837-012-0366-5,CAST,BCC,,,,,7.3,,,C,25.0,1592.0,3450.0,34.0,,155.0,2012
Mo1 Ta1 Ti1 V1,,,,,,,,,,,,,,,,,,,,
,Mo1 Ta1 Ti1 V1,88,10.4028/www.scientific.net/MSF.898.638,CAST,BCC,,,,,9.5,,,C,25.0,1221.0,1454.0,,,189.8,2017
Nb0.333 Ta0.667 Ti0.667 Zr1,,,,,,,,,,,,,,,,,,,,
,Nb0.333 Ta0.667 Ti0.667 Zr1,121,10.3390/e21020114,CAST,,,,,500.0,,,489.0,T,25.0,,843.0,0.0,,93.0,2019
Nb0.5 Ti0.5 V1 Zr0.5,,,,,,,,,,,,,,,,,,,,
,Nb0.5 Ti0.5 V1 Zr0.5,45,10.1016/j.msea.2012.12.018,OTHER,BCC,,,,550.0,6.4,,304.0,C,25.0,918.0,,50.0,,109.0,2012
,Nb0.5 Ti0.5 V1 Zr0.5,45,10.1016/j.msea.2012.12.018,OTHER,BCC,,,,,6.3,,,C,25.0,918.0,,50.0,,,2012
,Nb0.5 Ti0.5 V1 Zr0.5,45,10.1016/j.msea.2012.12.018,OTHER,BCC,,,,,6.3,,,C,600.0,571.0,,50.0,,,2012
,Nb0.5 Ti0.5 V1 Zr0.5,45,10.1016/j.msea.2012.12.018,OTHER,BCC,,,,,6.3,,,C,800.0,240.0,,50.0,,,2012
,Nb0.5 Ti0.5 V1 Zr0.5,45,10.1016/j.msea.2012.12.018,OTHER,BCC,,,,,6.3,,,C,1000.0,72.0,,50.0,,,2012
Nb1 Re0.3 Ti1 Zr1,,,,,,,,,,,,,,,,,,,,
,Nb1 Re0.3 Ti1 Zr1,157,10.1016/j.actamat.2019.06.032,OTHER,,,,,,,7.81,,C,23.0,1244.0,,,,,2019
,Nb1 Re0.3 Ti1 Zr1,157,10.1016/j.actamat.2019.06.032,OTHER,,,,,,,7.81,,C,1000.0,323.0,,,,,2019
,Nb1 Re0.3 Ti1 Zr1,157,10.1016/j.actamat.2019.06.032,OTHER,,,,,,,7.81,,C,1200.0,89.0,,,,,2019
Nb1 Ta0.3 Ti1 Zr1,,,,,,,,,,,,,,,,,,,,
,Nb1 Ta0.3 Ti1 Zr1,157,10.1016/j.actamat.2019.06.032,OTHER,BCC,,,,,,7.81,,C,23.0,882.0,,,,,2019
,Nb1 Ta0.3 Ti1 Zr1,157,10.1016/j.actamat.2019.06.032,OTHER,BCC,,,,,,7.81,,C,1000.0,274.0,,,,,2019
,Nb1 Ta0.3 Ti1 Zr1,157,10.1016/j.actamat.2019.06.032,OTHER,BCC,,,,,,7.81,,C,1200.0,102.0,,,,,2019
Nb1 Ta0.667 Ti0.667 Zr0.333,,,,,,,,,,,,,,,,,,,,
,Nb1 Ta0.667 Ti0.667 Zr0.333,121,10.3390/e21020114,CAST,,,,,500.0,,,294.0,T,25.0,822.0,852.0,0.33,,127.0,2019
Nb1 Ta1 Ti1,,,,,,,,,,,,,,,,,,,,
,Nb1 Ta1 Ti1,192,10.1016/j.actamat.2019.06.006,WROUGHT,BCC,100.0,5,,,,,,C,20.0,573.0,,,,,2019
,Nb1 Ta1 Ti1,192,10.1016/j.actamat.2019.06.006,WROUGHT,BCC,100.0,5,,,,,,C,100.0,486.0,,,,,2019
,Nb1 Ta1 Ti1,192,10.1016/j.actamat.2019.06.006,WROUGHT,BCC,100.0,5,,,,,,C,200.0,378.0,,,,,2019
,Nb1 Ta1 Ti1,192,10.1016/j.actamat.2019.06.006,WROUGHT,BCC,100.0,5,,,,,,C,300.0,314.0,,,,,2019
,Nb1 Ta1 Ti1,192,10.1016/j.actamat.2019.06.006,WROUGHT,BCC,100.0,5,,,,,,C,400.0,232.0,,,,,2019
,Nb1 Ta1 Ti1,192,10.1016/j.actamat.2019.06.006,WROUGHT,BCC,100.0,5,,,,,,C,600.0,222.0,,,,,2019
,Nb1 Ta1 Ti1,192,10.1016/j.actamat.2019.06.006,WROUGHT,BCC,100.0,5,,,,,,C,800.0,210.0,,,,,2019
,Nb1 Ta1 Ti1,192,10.1016/j.actamat.2019.06.006,WROUGHT,BCC,100.0,5,,,,,,C,1000.0,160.0,,,,,2019
,Nb1 Ta1 Ti1,121,10.3390/e21020114,CAST,BCC,,,,500.0,,,246.0,T,25.0,620.0,683.0,18.5,,143.0,2019
Nb1 Ta1 Ti1 V1,,,,,,,,,,,,,,,,,,,,
,Nb1 Ta1 Ti1 V1,42,10.1016/j.proeng.2012.03.043,CAST,BCC,,,,,9.2,,,C,25.0,1092.0,,,,106.0,2012
,Nb1 Ta1 Ti1 V1,97,10.1016/j.msea.2016.07.102,CAST,BCC,,,,,9.1,,,C,25.0,965.0,,,,133.8,2016
,Nb1 Ta1 Ti1 V1,127,10.1016/j.jallcom.2018.10.230,POWDER,BCC,,,,24.0,,,427.9,C,25.0,1108.0,,28.3,,,2018
,Nb1 Ta1 Ti1 V1,127,10.1016/j.jallcom.2018.10.230,POWDER,BCC,,,,30.0,,,444.3,C,25.0,1308.0,,27.9,,,2018
,Nb1 Ta1 Ti1 V1,127,10.1016/j.jallcom.2018.10.230,POWDER,BCC,4800.0,,1900.0,38.0,,,510.9,C,25.0,1373.0,,29.5,,,2018
Nb1 Ta1 Ti1 V1 W1,,,,,,,,,,,,,,,,,,,,
,Nb1 Ta1 Ti1 V1 W1,97,10.1016/j.msea.2016.07.102,CAST,BCC,,,,,11.0,,,C,25.0,1420.0,1800.0,20.0,,189.2,2016
Nb1 Ta1 Ti1 V1 Zr1,,,,,,,,,,,,,,,,,,,,
,Nb1 Ta1 Ti1 V1 Zr1,157,10.1016/j.actamat.2019.06.032,OTHER,,,,,,,8.43,,C,23.0,1395.0,,,,,2019
,Nb1 Ta1 Ti1 V1 Zr1,157,10.1016/j.actamat.2019.06.032,OTHER,,,,,,,8.43,,C,1000.0,190.0,,,,,2019
,Nb1 Ta1 Ti1 V1 Zr1,157,10.1016/j.actamat.2019.06.032,OTHER,,,,,,,8.43,,C,1200.0,78.0,,,,,2019
Nb1 Ta1 Ti1 W1,,,,,,,,,,,,,,,,,,,,
,Nb1 Ta1 Ti1 W1,192,10.1016/j.actamat.2019.06.006,ANNEAL,BCC,90.0,5,,,,,,C,20.0,1054.0,,,,,2019
,Nb1 Ta1 Ti1 W1,192,10.1016/j.actamat.2019.06.006,ANNEAL,BCC,90.0,5,,,,,,C,100.0,968.0,,,,,2019
,Nb1 Ta1 Ti1 W1,192,10.1016/j.actamat.2019.06.006,ANNEAL,BCC,90.0,5,,,,,,C,200.0,869.0,,,,,2019
,Nb1 Ta1 Ti1 W1,192,10.1016/j.actamat.2019.06.006,ANNEAL,BCC,90.0,5,,,,,,C,300.0,754.0,,,,,2019
,Nb1 Ta1 Ti1 W1,192,10.1016/j.actamat.2019.06.006,ANNEAL,BCC,90.0,5,,,,,,C,400.0,627.0,,,,,2019
,Nb1 Ta1 Ti1 W1,192,10.1016/j.actamat.2019.06.006,ANNEAL,BCC,90.0,5,,,,,,C,600.0,596.0,,,,,2019
,Nb1 Ta1 Ti1 W1,192,10.1016/j.actamat.2019.06.006,ANNEAL,BCC,90.0,5,,,,,,C,800.0,564.0,,,,,2019
,Nb1 Ta1 Ti1 W1,192,10.1016/j.actamat.2019.06.006,ANNEAL,BCC,90.0,5,,,,,,C,1000.0,459.0,,,,,2019
Nb1 Ta1 Ti1 Zr1,,,,,,,,,,,,,,,,,,,,
,Nb1 Ta1 Ti1 Zr1,121,10.3390/e21020114,CAST,BCC,,,,500.0,,,358.0,T,25.0,1144.0,1205.0,6.4,,98.0,2019
Nb1 Ta1 V1 W1,,,,,,,,,,,,,,,,,,,,
,Nb1 Ta1 V1 W1,97,10.1016/j.msea.2016.07.102,CAST,BCC,,,,,12.8,,,C,25.0,1530.0,1700.0,12.0,,207.5,2016
Nb1 Ti1 V0.3 Zr1,,,,,,,,,,,,,,,,,,,,
,Nb1 Ti1 V0.3 Zr1,58,10.1016/j.matdes.2015.06.072,ANNEAL,BCC,,,,,6.5,,,C,25.0,866.0,,,45.0,,2015
Nb1 Ti1 V1 Zr1,,,,,,,,,,,,,,,,,,,,
,Nb1 Ti1 V1 Zr1,45,10.1016/j.msea.2012.12.018,OTHER,BCC,,,,550.0,6.5,,335.0,C,25.0,1105.0,,50.0,,104.0,2012
,Nb1 Ti1 V1 Zr1,45,10.1016/j.msea.2012.12.018,OTHER,BCC,,,,,6.5,,,C,25.0,1105.0,,50.0,,,2012
,Nb1 Ti1 V1 Zr1,45,10.1016/j.msea.2012.12.018,OTHER,BCC,,,,,6.5,,,C,600.0,834.0,,50.0,,,2012
,Nb1 Ti1 V1 Zr1,45,10.1016/j.msea.2012.12.018,OTHER,BCC,,,,,6.5,,,C,800.0,187.0,,50.0,,,2012
,Nb1 Ti1 V1 Zr1,45,10.1016/j.msea.2012.12.018,OTHER,BCC,,,,,6.5,,,C,1000.0,58.0,,50.0,,,2012
,Nb1 Ti1 V1 Zr1,58,10.1016/j.matdes.2015.06.072,ANNEAL,BCC,,,,,6.5,,,C,25.0,1104.0,,,50.0,,2015
,Nb1 Ti1 V1 Zr1,133,10.1080/02670836.2018.1446267,,,,,,,,6.52,335.0,C,25.0,1105.0,,50.0,,,2018
Nb1 Ti1 Zr1,,,,,,,,,,,,,,,,,,,,
,Nb1 Ti1 Zr1,157,10.1016/j.actamat.2019.06.032,OTHER,BCC,,,,,,6.63,,C,23.0,975.0,,,,,2019
,Nb1 Ti1 Zr1,157,10.1016/j.actamat.2019.06.032,OTHER,BCC,,,,,,6.63,,C,1000.0,141.0,,,,,2019
,Nb1 Ti1 Zr1,157,10.1016/j.actamat.2019.06.032,OTHER,BCC,,,,,,6.63,,C,1200.0,61.0,,,,,2019
,Nb1 Ti1 Zr1,184,10.1007/s12598-019-01310-6,CAST,BCC,,,,,,,372.0,C,25.0,1223.0,,48.0,,,2019
,Nb1 Ti1 Zr1,184,10.1007/s12598-019-01310-6,ANNEAL,BCC,,,,300.0,,,,,,,,,,,2019
,Nb1 Ti1 Zr1,184,10.1007/s12598-019-01310-6,CAST,BCC,,,,,,,,C,1073.0,462.0,,51.0,,,2019
,Nb1 Ti1 Zr1,184,10.1007/s12598-019-01310-6,CAST,BCC,,,,,,,,C,1273.0,218.0,,51.0,,,2019
,Nb1 Ti1 Zr1,121,10.3390/e21020114,CAST,BCC,,,,500.0,,,295.0,T,25.0,956.0,991.0,14.2,,88.0,2019
Ta1 Ti1 Zr1,,,,,,,,,,,,,,,,,,,,
,Ta1 Ti1 Zr1,121,10.3390/e21020114,CAST,,,,,500.0,,,485.0,T,25.0,,284.0,0.0,,157.0,2019
