Repository: CitrineInformatics/MPEA_dataset

# Expanded dataset of mechanical properties and observed phases of multi-principal element alloys

1. [2018 data](/2018_data/2018_data.csv)
This file was generated from previous reviews ([Gorsse2018](https://doi.org/10.1016/j.dib.2018.11.111), [Couzinine2018](https://doi.org/10.1016/j.dib.2018.10.071)).

2. [2019 data](/2019_data/2019_data.csv)
This file was generated through the extraction of data from references in [wos_query_refs.bib](/2019_data/wos_query_refs.bib).

3. combine_and_process.ipynb generates MPEA_dataset.csv

File: stats_and_tables/prop_stats.tex
\begin{tabular}{lccccccc}
\toprule
Property & count & unique & mean & std & min & max \\
\midrule
Alloy composition & 1550 & 630 & - & - & - & - \\
Processing method & 1431 & 6 & - & - & - & - \\
Microstructure & 1407 & 40 & - & - & - & - \\
grain size ($\mu$m) & 237 & 177 & 90.2 & 183.0 & 0.018 & 2000.0 \\
Exp. Density (g/cm$^3$) & 114 & 54 & 7.6 & 2.5 & 1.46 & 13.6 \\
Calculated Density (g/cm$^3$) & 1550 & 82 & 8.0 & 1.8 & 1.4 & 13.7 \\
Test temperature ($^\circ$C) & 1364 & 71 & 229.1 & 380.6 & -268.8 & 1600.0 \\
HV & 535 & 377 & 483.9 & 222.8 & 94.7 & 1630.0 \\
YS (MPa) & 1066 & 716 & 889.9 & 568.6 & 24.0 & 3416.0 \\
UTS (MPa) & 543 & 444 & 1182.2 & 716.2 & 80.0 & 4023.6 \\
Elongation (\%) & 640 & 256 & 30.4 & 23.7 & 0.0 & 189.2 \\
Elongation plastic (\%) & 136 & 74 & 17.2 & 16.1 & 0.0 & 75.0 \\
Exp. Young modulus (GPa) & 145 & 117 & 125.0 & 56.9 & 16.6 & 240.0 \\
Calculated Young modulus (GPa) & 738 & 115 & 166.9 & 49.0 & 72.0 & 298.0 \\
O content (wppm) & 57 & 11 & 764.0 & 2085.0 & 80.0 & 7946.0 \\
N content (wppm) & 52 & 3 & - & - & - & - \\
C content (wppm) & 4 & 5 & 19911.8 & 16142.8 & 1900.0 & 36380.0 \\
\bottomrule
\end{tabular}

File: stats_and_tables/prop_table.tex
\begin{tabular}{llrrr}
\toprule
                        REFERENCE: doi &                                      FORMULA &  PROPERTY: YS (MPa) &  PROPERTY: UTS (MPa) &  PROPERTY: Elongation (%) \\
\midrule
                     10.1063/1.2734517 &                    Al1 Co1 Cr1 Fe1 Ni1 Ti0.5 &                2260 &                 3140 &                        24 \\
                     10.1063/1.2734517 &  Al0.667 Co0.667 Cr0.667 Fe0.667 Ni0.667 Ti1 &                2220 &                 2720 &                         7 \\
         10.1016/j.actamat.2016.01.018 &                              Hf1 Nb1 Ta1 Zr1 &                2100 &                 2200 &                         4 \\
             10.1007/s11837-014-1066-0 &   Al0.333 Nb0.667 Ta0.533 Ti1 V0.133 Zr0.667 &                2035 &                 2105 &                         5 \\
          10.1016/j.matdes.2013.04.061 &                      Al0.7 Co0.3 Cr1 Fe1 Ni1 &                2033 &                 2635 &                         8 \\
             10.1007/s11837-014-1066-0 &                  Al1 Mo0.5 Nb1 Ta0.5 Ti1 Zr1 &                2000 &                 2368 &                        10 \\
             10.1007/s11837-014-1066-0 &          Al0.214 Nb0.714 Ta0.714 Ti1 Zr0.929 &                1965 &                 2054 &                         5 \\
             10.1007/s11837-014-1066-0 &   Al0.214 Nb0.714 Ta0.571 Ti1 V0.143 Zr0.929 &                1965 &                 2061 &                         5 \\
            10.1016/j.msea.2006.11.049 &       Al0.125 Co1 Cr1 Cu1 Fe1 Mn1 Ni1 Ti1 V1 &                1862 &                 2431 &                         1 \\
                     10.1063/1.2734517 &                      Al1 Co1 Cr1 Fe1 Ni1 Ti1 &                1860 &                 2580 &                        11 \\
             10.1007/s11837-014-1066-0 &                  Al0.4 Hf0.6 Nb1 Ta1 Ti1 Zr1 &                1841 &                 2269 &                        10 \\
             10.1007/s11837-012-0366-5 &                           Mo1 Nb1 Ti1 V1 Zr1 &                1786 &                 3828 &                        26 \\
             10.1007/s11837-012-0366-5 &                        Mo1 Nb1 Ti1 V0.25 Zr1 &                1776 &                 3893 &                        30 \\
             10.1007/s11837-012-0366-5 &           Mo0.667 Nb0.667 Ti0.667 V1 Zr0.667 &                1735 &                 3300 &                        20 \\
          10.1016/j.matdes.2015.05.019 &                          Hf1 Mo1 Nb1 Ti1 Zr1 &                1719 &                 1803 &                        10 \\
             10.1007/s11837-012-0366-5 &                        Mo1 Nb1 Ti1 V0.75 Zr1 &                1708 &                 3929 &                        29 \\
             10.1007/s11837-012-0366-5 &                         Mo1 Nb1 Ti1 V0.5 Zr1 &                1647 &                 3307 &                        28 \\
                     10.3390/e16020870 &                         Al0.5 Mo1 Nb1 Ti1 V1 &                1625 &                 1800 &                        11 \\
        10.1016/j.intermet.2015.03.013 &                          Hf1 Mo1 Ta1 Ti1 Zr1 &                1600 &                 1743 &                         4 \\
            10.1016/j.msea.2011.09.033 &                  Cr1 Mo0.5 Nb1 Ta0.5 Ti1 Zr1 &                1595 &                 2046 &                         5 \\
             10.1007/s11837-012-0366-5 &                              Mo1 Nb1 Ti1 Zr1 &                1592 &                 3450 &                        34 \\
 10.4028/www.scientific.net/MSF.849.76 &                     Hf1 Nb1 Si0.5 Ti1 V1 Zr1 &                1540 &                 1643 &                        17 \\
             10.1007/s11837-012-0366-5 &                   Mo0.5 Nb0.5 Ti0.5 V1 Zr0.5 &                1538 &                 3176 &                        23 \\
            10.1016/j.msea.2016.07.102 &                                Nb1 Ta1 V1 W1 &                1530 &                 1700 &                        12 \\
                     10.3390/e18050189 &                               Mo1 Nb1 Ta1 V1 &                1525 &                 2400 &                        21 \\
\bottomrule
\end{tabular}
