Repository: CitrineInformatics/MPEA_dataset

# Expanded dataset of mechanical properties and observed phases of multi-principal element alloys

1. [2018 data](/2018_data/2018_data.csv)
This file was generated from previous reviews ([Gorsse2018](https://doi.org/10.1016/j.dib.2018.11.111), [Couzinine2018](https://doi.org/10.1016/j.dib.2018.10.071)).

2. [2019 data](/2019_data/2019_data.csv)
This file was generated through the extraction of data from references in [wos_query_refs.bib](/2019_data/wos_query_refs.bib).

3. combine_and_process.ipynb generates MPEA_dataset.csv

File: tests/check_outliers.ipynb
# This notebook highlights extreme values recorded in the database.

```
import pandas as pd


props = ['PROPERTY: YS (MPa)', 'PROPERTY: Elongation (%)', 'PROPERTY: HV', 'PROPERTY: Processing method']

df = pd.read_csv('../MPEA_dataset.csv')
print(df.keys())
for prop in props:
    df = df.sort_values(prop, ascending=False)
    top_ys = df.head(5)
    display(top_ys[[prop, 'FORMULA', 'PROPERTY: Test temperature ($^\circ$C)', 'PROPERTY: Microstructure', 'REFERENCE: doi']])
```

Index(['IDENTIFIER: Reference ID', 'FORMULA', 'PROPERTY: Microstructure',
       'PROPERTY: Processing method', 'PROPERTY: BCC/FCC/other',
       'PROPERTY: grain size ($\mu$m)', 'PROPERTY: Exp. Density (g/cm$^3$)',
       'PROPERTY: Calculated Density (g/cm$^3$)', 'PROPERTY: HV',
       'PROPERTY: Type of test', 'PROPERTY: Test temperature ($^\circ$C)',
       'PROPERTY: YS (MPa)', 'PROPERTY: UTS (MPa)', 'PROPERTY: Elongation (%)',
       'PROPERTY: Elongation plastic (%)',
       'PROPERTY: Exp. Young modulus (GPa)',
       'PROPERTY: Calculated Young modulus (GPa)',
       'PROPERTY: O content (wppm)', 'PROPERTY: N content (wppm)',
       'PROPERTY: C content (wppm)', 'REFERENCE: doi', 'REFERENCE: year',
       'REFERENCE: title'],
      dtype='object')

     PROPERTY: YS (MPa)                                    FORMULA  \
823              3416.0                      Cr1 Mo1 Nb1 Ta1 V1 W1   
824              3410.0                      Cr1 Mo1 Nb1 Ta1 V1 W1   
825              3338.0                      Cr1 Mo1 Nb1 Ta1 V1 W1   
80               2757.0                  Al1 Co1 Cr1 Fe1 Mo0.5 Ni1   
991              2680.0  Cr0.286 Mo0.476 Nb1 Ta0.024 Ti0.31 V0.286   

     PROPERTY: Test temperature ($^\circ$C) PROPERTY: Microstructure  \
823                                    25.0           BCC+Laves+Sec.   
824                                    25.0           BCC+Laves+Sec.   
825                                    25.0           BCC+Laves+Sec.   
80                                     25.0                 BCC+Sec.   
991                                    25.0                 BCC+Sec.   

                    REFERENCE: doi  
823  10.1016/j.jallcom.2018.11.318  
824  10.1016/j.jallcom.2018.11.318  
825  10.1016/j.jallcom.2018.11.318  
80      10.1016/j.msea.2010.07.028  
991   10.1016/j.ijrmhm.2019.02.009

      PROPERTY: Elongation (%)                      FORMULA  \
1040                     189.2  Co0.5 Fe0.5 Mo0.1 Ni1 V0.25   
1041                     154.3  Co0.5 Fe0.5 Mo0.1 Ni1 V0.25   
1042                     119.5  Co0.5 Fe0.5 Mo0.1 Ni1 V0.25   
1013                     105.0              Co1 Cr1 Fe1 Ni1   
1008                     101.0               Co1 Cr0.25 Ni1   

      PROPERTY: Test temperature ($^\circ$C) PROPERTY: Microstructure  \
1040                                   600.0                      FCC   
1041                                   700.0                      FCC   
1042                                   800.0                      FCC   
1013                                    25.0                      FCC   
1008                                    25.0                      FCC   

                        REFERENCE: doi  
1040  10.1016/j.scriptamat.2019.02.038  
1041  10.1016/j.scriptamat.2019.02.038  
1042  10.1016/j.scriptamat.2019.02.038  
1013     10.1016/j.actamat.2019.04.017  
1008     10.1016/j.actamat.2019.04.017

      PROPERTY: HV                         FORMULA  \
1189        1630.0                  Mo1 Nb1 Ta1 W1   
1188        1450.0                  Mo1 Nb1 Ta1 W1   
804         1183.0                 Al1 Co1 Cr1 Ni1   
1362        1084.0  Al1 Co1 Cr0.091 Nb0.727 W0.212   
822         1072.0           Cr1 Mo1 Nb1 Ta1 V1 W1   

      PROPERTY: Test temperature ($^\circ$C) PROPERTY: Microstructure  \
1189                                     NaN                      BCC   
1188                                     NaN                      BCC   
804                                     25.0                   BCC+B2   
1362                                    25.0                      NaN   
822                                     25.0           BCC+Laves+Sec.   

                     REFERENCE: doi  
1189     10.1016/j.msea.2019.138140  
1188     10.1016/j.msea.2019.138140  
804   10.1016/j.jallcom.2018.11.057  
1362     10.1038/s41467-019-10533-1  
822   10.1016/j.jallcom.2018.11.318

     PROPERTY: Processing method                              FORMULA  \
682                      WROUGHT  Co1 Cr0.429 Fe0.571 Mo0.286 Ni0.571   
1146                     WROUGHT                  Hf1 Nb1 Ta1 Ti1 Zr1   
1048                     WROUGHT  Co0.318 Cr0.227 Fe1 Mo0.091 Ni0.182   
788                      WROUGHT                      Co1 Cr1 Fe1 Ni1   
648                      WROUGHT              Al0.304 Co1 Cr1 Fe1 Ni1   

      PROPERTY: Test temperature ($^\circ$C) PROPERTY: Microstructure  \
682                                     25.0                 FCC+Sec.   
1146                                   160.0                      BCC   
1048                                    25.0                 FCC+Sec.   
788                                   -268.8                      FCC   
648                                     25.0                      FCC   

                        REFERENCE: doi  
682   10.1016/j.scriptamat.2017.05.019  
1146     10.1016/j.jallcom.2019.05.322  
1048     10.1016/j.jallcom.2018.12.040  
788          10.1007/s40843-018-9373-y  
648       10.1016/j.matdes.2017.02.072

```
for prop in props:
    df = df.sort_values(prop, ascending=True)
    top_ys = df.head(10)
    display(top_ys[[prop, 'FORMULA', 'PROPERTY: Test temperature ($^\circ$C)', 'PROPERTY: Microstructure', 'REFERENCE: doi']])
```

      PROPERTY: YS (MPa)                      FORMULA  \
970                 24.0        Al0.24 Nb1 Ti1 V1 Zr1   
972                 32.0  Cr1 Nb0.333 Ti0.333 Zr0.333   
600                 40.0         Al1 Cr0.5 Nb1 Ti1 V1   
415                 47.0      Al1 Co1 Cr1 Cu1 Fe1 Ni1   
1028                48.0          Al1 Cr1 Cu1 Fe1 Ni1   
306                 58.0               Nb1 Ti1 V1 Zr1   
521                 60.0       Hf1 Mo0.5 Nb1 Ti1 V0.5   
957                 60.0       Hf1 Mo0.5 Nb1 Ti1 V0.5   
968                 61.0                  Nb1 Ti1 Zr1   
747                 63.0      Al1 Co1 Cr1 Cu1 Fe1 Ni1   

      PROPERTY: Test temperature ($^\circ$C) PROPERTY: Microstructure  \
970                                   1200.0                BCC+Laves   
972                                   1200.0                BCC+Laves   
600                                   1000.0                      BCC   
415                                   1000.0                  FCC+BCC   
1028                                   800.0               FCC+BCC+B2   
306                                   1000.0                      BCC   
521                                   1200.0                      BCC   
957                                   1200.0                      BCC   
968                                   1200.0                      BCC   
747                                    700.0                 BCC+Sec.   

                     REFERENCE: doi  
970   10.1016/j.actamat.2019.06.032  
972   10.1016/j.actamat.2019.06.032  
600   10.1016/j.jallcom.2015.08.224  
415       10.1007/s11661-005-0218-9  
1028  10.1016/j.jallcom.2019.01.341  
306      10.1016/j.msea.2012.12.018  
521   10.1016/j.jallcom.2016.10.014  
957   10.1016/j.actamat.2019.06.032  
968   10.1016/j.actamat.2019.06.032  
747      10.1016/j.msea.2011.11.045

      PROPERTY: Elongation (%)                                      FORMULA  \
1456                      0.00                  Nb0.333 Ta0.667 Ti0.667 Zr1   
1453                      0.00                                  Ta1 Ti1 Zr1   
737                       0.10  Al0.242 Co0.515 Cr0.515 Cu0.242 Fe0.515 Ni1   
742                       0.20                      Al1 Co1 Cr1 Cu1 Fe1 Ni1   
561                       0.30                              Hf1 Nb1 Ta1 Zr1   
1455                      0.33                  Nb1 Ta0.667 Ti0.667 Zr0.333   
771                       0.70                          Co1 Cr1 Fe1 Mn1 Ni1   
663                       0.80                          Al1 Co1 Cr1 Fe1 Ni1   
1133                      0.90                          Cr1 Fe1 Mo1 Nb1 Ti1   
657                       1.00                          Al1 Co1 Cr1 Fe1 Ni1   

      PROPERTY: Test temperature ($^\circ$C) PROPERTY: Microstructure  \
1456                                    25.0                 BCC+Sec.   
1453                                    25.0                 BCC+Sec.   
737                                     25.0                    Other   
742                                     25.0                 BCC+Sec.   
561                                     25.0                  BCC+HCP   
1455                                    25.0                 BCC+Sec.   
771                                     25.0                      FCC   
663                                     25.0                  FCC+BCC   
1133                                    25.0                BCC+Laves   
657                                     25.0                   BCC+B2   

                        REFERENCE: doi  
1456                 10.3390/e21020114  
1453                 10.3390/e21020114  
737          10.1007/s11837-013-0756-3  
742         10.1016/j.msea.2011.11.045  
561      10.1016/j.actamat.2016.01.018  
1455                 10.3390/e21020114  
771   10.1016/j.scriptamat.2018.11.042  
663      10.1016/j.jallcom.2017.03.307  
1133        10.1007/s40195-019-00935-x  
657      10.1016/j.jallcom.2017.03.307

      PROPERTY: HV                        FORMULA  \
789           94.7                Co1 Cr1 Fe1 Ni1   
1135         107.0  Al0.15 Cr0.5 Cu0.25 Fe0.5 Ni1   
395          109.0             Cu1 Mn1 Ni1 Zn0.25   
22           110.0         Al0.25 Co1 Cr1 Fe1 Ni1   
23           113.0         Al0.25 Co1 Cr1 Fe1 Ni1   
41           113.0                Co1 Cr1 Fe1 Ni1   
40           116.0                Co1 Cr1 Fe1 Ni1   
790          117.0          Al0.3 Co1 Cr1 Fe1 Ni1   
4            125.0                    Co1 Fe1 Ni1   
5            125.0                    Co1 Fe1 Ni1   

      PROPERTY: Test temperature ($^\circ$C) PROPERTY: Microstructure  \
789                                      NaN                      FCC   
1135                                    62.0                      FCC   
395                                     25.0                      FCC   
22                                      25.0                      FCC   
23                                      25.0                      FCC   
41                                      25.0                      FCC   
40                                      25.0                      FCC   
790                                      NaN                      FCC   
4                                       25.0                      FCC   
5                                       25.0                      FCC   

                     REFERENCE: doi  
789    10.1016/j.matdes.2019.107698  
1135  10.1016/j.matchar.2019.109792  
395   10.1016/j.jallcom.2015.07.285  
22    10.1016/j.jallcom.2009.08.090  
23    10.1016/j.jallcom.2009.08.090  
41    10.1016/j.jallcom.2009.08.090  
40    10.1016/j.jallcom.2009.08.090  
790    10.1016/j.matdes.2019.107698  
4        10.1016/j.jmmm.2014.07.023  
5        10.1016/j.jmmm.2014.07.023

     PROPERTY: Processing method                          FORMULA  \
1540                      ANNEAL                  Cr1 Nb1 Ta1 Ti1   
37                        ANNEAL      Al1 Co0.5 Cr0.5 Fe0.5 Ni0.5   
285                       ANNEAL                   Al1 Nb1 Ti1 V1   
55                        ANNEAL  Co1 Cr0.667 Fe0.667 Ni1 Ti0.333   
36                        ANNEAL      Al1 Co0.5 Cr0.5 Fe0.5 Ni0.5   
1207                      ANNEAL                  Mo1 Nb1 Ta1 Ti1   
1215                      ANNEAL                   Nb1 Ta1 Ti1 W1   
339                       ANNEAL                   Mo1 Nb1 Ta1 V1   
610                       ANNEAL                   Al1 Nb1 Ti1 V1   
1208                      ANNEAL                  Mo1 Nb1 Ta1 Ti1   

      PROPERTY: Test temperature ($^\circ$C) PROPERTY: Microstructure  \
1540                                     NaN                 BCC+Sec.   
37                                      25.0                      BCC   
285                                    800.0                      BCC   
55                                      25.0                      FCC   
36                                      25.0                      BCC   
1207                                   300.0                      BCC   
1215                                   300.0                      BCC   
339                                     25.0                      BCC   
610                                    600.0                      BCC   
1208                                   400.0                      BCC   

                     REFERENCE: doi  
1540   10.1016/j.matdes.2018.06.003  
37    10.1016/j.jallcom.2009.08.090  
285    10.1016/j.matlet.2014.11.162  
55    10.1016/j.actamat.2011.06.041  
36    10.1016/j.jallcom.2009.08.090  
1207  10.1016/j.actamat.2019.06.006  
1215  10.1016/j.actamat.2019.06.006  
339               10.3390/e18050189  
610   10.1016/j.jallcom.2015.08.224  
1208  10.1016/j.actamat.2019.06.006

```
import plotly.express as px
import plotly.io as pio
import plotly.graph_objects as go
from plotly.subplots import make_subplots

pio.templates.default = "simple_white"

prop = 'PROPERTY: Calculated Young modulus (GPa)'

fig = px.histogram(df, prop, nbins=30, hover_data=['FORMULA'])
fig.update_layout(font=dict(family="Barlow Semi Condensed", size=28)) 
fig.update_layout(showlegend=False)
fig.update_layout(width=1000, height=800)
fig.show()
```

```
pio.templates.default = "simple_white"

prop = 'PROPERTY: UTS (MPa)'

#fig = px.scatter(df, prop, 'PROPERTY: YS (MPa)', hover_data=['FORMULA'])
fig = px.scatter(df, 'PROPERTY: Exp. Young modulus (GPa)', 'PROPERTY: Calculated Young modulus (GPa)', hover_data=['FORMULA'])

#fig.add_trace(go.Scatter(x=[0, 4000], y=[0, 4000]))
fig.update_layout(font=dict(family="Barlow Semi Condensed", size=28)) 
fig.update_layout(showlegend=False)
fig.update_layout(width=1000, height=800)
fig.show()
```

```

```
