Repository: CitrineInformatics/MPEA_dataset

# Expanded dataset of mechanical properties and observed phases of multi-principal element alloys

1. [2018 data](/2018_data/2018_data.csv)
This file was generated from previous reviews ([Gorsse2018](https://doi.org/10.1016/j.dib.2018.11.111), [Couzinine2018](https://doi.org/10.1016/j.dib.2018.10.071)).

2. [2019 data](/2019_data/2019_data.csv)
This file was generated through the extraction of data from references in [wos_query_refs.bib](/2019_data/wos_query_refs.bib).

3. combine_and_process.ipynb generates MPEA_dataset.csv

File: MPEA_dataset.csv (part 1 of 4)
IDENTIFIER: Reference ID,FORMULA,PROPERTY: Microstructure,PROPERTY: Processing method,PROPERTY: grain size ($\mu$m),PROPERTY: ROM Density (g/cm$^3$),PROPERTY: Exp. Density (g/cm$^3$),PROPERTY: HV,PROPERTY: Type of test,PROPERTY: Test temperature ($^\circ$C),PROPERTY: YS (MPa),PROPERTY: UTS (MPa),PROPERTY: Elongation (%),PROPERTY: Elongation plastic (%),PROPERTY: Young modulus (GPa),PROPERTY: O content (wppm),PROPERTY: N content (wppm),PROPERTY: C content (wppm),REFERENCE: doi,REFERENCE: year
27,Al0.25 Co1 Fe1 Ni1,FCC,CAST,,7.9,,138.0,C,25.0,158.0,,,,196.0,,,,10.1016/j.jmmm.2014.07.023,2014
27,Al0.5 Co1 Fe1 Ni1,FCC+BCC,CAST,,7.4,,212.0,C,25.0,346.0,,,,187.0,,,,10.1016/j.jmmm.2014.07.023,2014
27,Al0.75 Co1 Fe1 Ni1,FCC+BCC,CAST,,7.0,,385.0,C,25.0,794.0,,,,179.0,,,,10.1016/j.jmmm.2014.07.023,2014
27,Al1 Co1 Fe1 Ni1,BCC,CAST,,6.6,,456.0,C,25.0,964.0,,,,173.0,,,,10.1016/j.jmmm.2014.07.023,2014
27,Co1 Fe1 Ni1,FCC,CAST,,8.5,,125.0,C,25.0,204.0,,,,207.0,,,,10.1016/j.jmmm.2014.07.023,2014
27,Co1 Fe1 Ni1,FCC,CAST,,8.5,,125.0,C,25.0,209.0,,,,207.0,,,,10.1016/j.jmmm.2014.07.023,2014
27,Co1 Fe1 Ni1 Si0.25,FCC,CAST,,7.7,,149.0,C,25.0,196.0,,,,194.0,,,,10.1016/j.jmmm.2014.07.023,2014
27,Co1 Fe1 Ni1 Si0.5,FCC+Sec.,CAST,,7.1,,287.0,C,25.0,476.0,,,,,,,,10.1016/j.jmmm.2014.07.023,2014
27,Co1 Fe1 Ni1 Si0.75,FCC+Sec.,CAST,,6.6,,570.0,C,25.0,1301.0,,,,,,,,10.1016/j.jmmm.2014.07.023,2014
37,Co1 Cr1 Fe1 Ni1,FCC,WROUGHT,24.0,8.2,,,T,25.0,274.0,708.0,39.0,,225.0,,,,10.1016/j.actamat.2014.08.026,2014
37,Co1 Cr1 Mn1 Ni1,FCC,WROUGHT,36.0,8.1,,,T,25.0,282.0,694.0,44.0,,222.0,,,,10.1016/j.actamat.2014.08.026,2014
37,Co1 Cr1 Ni1,FCC,WROUGHT,41.0,8.3,,,T,25.0,300.0,860.0,60.0,,229.0,,,,10.1016/j.actamat.2014.08.026,2014
37,Co1 Fe1 Mn1 Ni1,FCC,WROUGHT,48.0,8.2,,,T,25.0,170.0,550.0,41.0,,205.0,,,,10.1016/j.actamat.2014.08.026,2014
37,Co1 Fe1 Ni1,FCC,WROUGHT,28.0,8.5,,,T,25.0,211.0,513.0,31.0,,207.0,,,,10.1016/j.actamat.2014.08.026,2014
37,Co1 Mn1 Ni1,FCC,WROUGHT,32.0,8.4,,,T,25.0,231.0,653.0,38.0,,202.0,,,,10.1016/j.actamat.2014.08.026,2014
37,Fe1 Mn1 Ni1,FCC,WROUGHT,30.0,8.1,,,T,25.0,221.0,602.0,36.0,,203.0,,,,10.1016/j.actamat.2014.08.026,2014
46,Co1 Cr1 Fe1 Nb0.103 Ni1,FCC+Laves (C14),CAST,175.0,8.2,,,T,25.0,318.0,622.0,19.0,,,,,,10.1016/j.intermet.2015.01.004,2015
46,Co1 Cr1 Fe1 Nb0.155 Ni1,FCC+Laves (C14),CAST,175.0,8.2,,,T,25.0,322.0,744.0,23.0,,,,,,10.1016/j.intermet.2015.01.004,2015
46,Co1 Cr1 Fe1 Nb0.206 Ni1,FCC+Laves (C14),CAST,175.0,8.2,,,T,25.0,403.0,807.0,9.0,,,,,,10.1016/j.intermet.2015.01.004,2015
46,Co1 Cr1 Fe1 Nb0.309 Ni1,FCC+Laves (C14),CAST,175.0,8.2,,,T,25.0,479.0,879.0,4.0,,,,,,10.1016/j.intermet.2015.01.004,2015
46,Co1 Cr1 Fe1 Nb0.412 Ni1,FCC+Laves (C14),CAST,175.0,8.2,,,T,25.0,638.0,1004.0,1.0,,,,,,10.1016/j.intermet.2015.01.004,2015
46,Co1 Cr1 Fe1 Ni1,FCC,CAST,175.0,8.2,,,T,25.0,148.0,413.0,48.0,,225.0,,,,10.1016/j.intermet.2015.01.004,2015
54,Al0.25 Co1 Cr1 Fe1 Ni1,FCC,ANNEAL,,7.7,,110.0,,25.0,,,,,216.0,,,,10.1016/j.jallcom.2009.08.090,2009
54,Al0.25 Co1 Cr1 Fe1 Ni1,FCC,ANNEAL,,7.7,,113.0,,25.0,,,,,216.0,,,,10.1016/j.jallcom.2009.08.090,2009
54,Al0.375 Co1 Cr1 Fe1 Ni1,FCC,ANNEAL,,7.5,,131.0,,25.0,,,,,211.0,,,,10.1016/j.jallcom.2009.08.090,2009
54,Al0.375 Co1 Cr1 Fe1 Ni1,FCC,ANNEAL,,7.5,,196.0,,25.0,,,,,211.0,,,,10.1016/j.jallcom.2009.08.090,2009
54,Al0.5 Co1 Cr1 Fe1 Ni1,FCC+BCC,ANNEAL,,7.3,,159.0,,25.0,,,,,208.0,,,,10.1016/j.jallcom.2009.08.090,2009
54,Al0.5 Co1 Cr1 Fe1 Ni1,FCC+BCC,ANNEAL,,7.3,,209.0,,25.0,,,,,208.0,,,,10.1016/j.jallcom.2009.08.090,2009
54,Al0.75 Co1 Cr1 Fe1 Ni1,FCC+BCC,ANNEAL,,7.0,,388.0,,25.0,,,,,200.0,,,,10.1016/j.jallcom.2009.08.090,2009
54,Al0.75 Co1 Cr1 Fe1 Ni1,FCC+BCC,ANNEAL,,7.0,,280.0,,25.0,,,,,200.0,,,,10.1016/j.jallcom.2009.08.090,2009
54,Al0.875 Co1 Cr1 Fe1 Ni1,BCC,ANNEAL,,6.9,,538.0,,25.0,,,,,197.0,,,,10.1016/j.jallcom.2009.08.090,2009
54,Al0.875 Co1 Cr1 Fe1 Ni1,FCC+BCC,ANNEAL,,6.9,,361.0,,25.0,,,,,197.0,,,,10.1016/j.jallcom.2009.08.090,2009
54,Al1 Co0.8 Cr0.8 Fe0.8 Ni0.8,BCC,ANNEAL,,6.5,,487.0,,25.0,,,,,188.0,,,,10.1016/j.jallcom.2009.08.090,2009
54,Al1 Co0.8 Cr0.8 Fe0.8 Ni0.8,BCC,ANNEAL,,6.5,,499.0,,25.0,,,,,188.0,,,,10.1016/j.jallcom.2009.08.090,2009
54,Al1 Co0.667 Cr0.667 Fe0.667 Ni0.667,BCC,ANNEAL,,6.2,,484.0,,25.0,,,,,183.0,,,,10.1016/j.jallcom.2009.08.090,2009
54,Al1 Co0.667 Cr0.667 Fe0.667 Ni0.667,BCC,ANNEAL,,6.2,,517.0,,25.0,,,,,183.0,,,,10.1016/j.jallcom.2009.08.090,2009
54,Al1 Co0.5 Cr0.5 Fe0.5 Ni0.5,BCC,ANNEAL,,5.9,,509.0,,25.0,,,,,173.0,,,,10.1016/j.jallcom.2009.08.090,2009
54,Al1 Co0.5 Cr0.5 Fe0.5 Ni0.5,BCC,ANNEAL,,5.9,,512.0,,25.0,,,,,173.0,,,,10.1016/j.jallcom.2009.08.090,2009
54,Al1 Co1 Cr1 Fe1 Ni1,BCC,ANNEAL,,6.7,,484.0,,25.0,,,,,194.0,,,,10.1016/j.jallcom.2009.08.090,2009
54,Al1 Co1 Cr1 Fe1 Ni1,FCC+BCC,ANNEAL,,6.7,,433.0,,25.0,,,,,194.0,,,,10.1016/j.jallcom.2009.08.090,2009
54,Co1 Cr1 Fe1 Ni1,FCC,ANNEAL,,8.2,,116.0,,25.0,,,,,225.0,,,,10.1016/j.jallcom.2009.08.090,2009
54,Co1 Cr1 Fe1 Ni1,FCC,ANNEAL,,8.2,,113.0,,25.0,,,,,225.0,,,,10.1016/j.jallcom.2009.08.090,2009
63,Al0.5 Co1 Cr1 Fe1 Mo0.5 Ni1,FCC+Sec.,CAST,,7.7,,425.0,,25.0,,,,,,,,,10.1007/s11837-013-0753-6,
63,Al1 Co0.667 Cr0.667 Fe0.667 Mo0.333 Ni0.667,B2+Sec.,CAST,,6.6,,655.0,,25.0,,,,,,,,,10.1007/s11837-013-0753-6,
63,Al1 Co0.5 Cr0.5 Fe0.5 Mo0.25 Ni0.5,,CAST,,6.3,,605.0,,25.0,,,,,185.0,,,,10.1007/s11837-013-0753-6,
63,Al1 Co1 Cr1 Fe1 Mo0.5 Ni1,B2+Sec.,CAST,,7.1,,715.0,,25.0,,,,,,,,,10.1007/s11837-013-0753-6,
63,Co1 Cr1 Fe1 Mo0.5 Ni1,FCC+Sec.,CAST,,8.5,,210.0,,25.0,,,,,,,,,10.1007/s11837-013-0753-6,
66,Al0.5 Co1 Cr1 Fe1 Ni1 Ti1,BCC+Laves,CAST,,6.6,,,C,25.0,,1600.0,,10.0,107.0,,,,10.1016/j.msea.2008.12.053,2008
66,Al1 Co0.667 Cr0.667 Fe0.667 Ni0.667 Ti0.667,,CAST,,5.9,,,C,25.0,,2110.0,,10.0,133.0,,,,10.1016/j.msea.2008.12.053,2008
66,Al1 Co0.5 Cr0.5 Fe0.5 Ni0.5 Ti0.5,,CAST,,5.6,,643.0,C,25.0,,1030.0,,5.0,94.0,,,,10.1016/j.msea.2008.12.053,2008
66,Al1 Co1 Cr1 Fe1 Ni1 Ti1,BCC+Laves,CAST,0.15000000000000002,6.2,,,C,25.0,,2280.0,,6.0,148.0,,,,10.1016/j.msea.2008.12.053,2008
66,Co1 Cr1 Fe1 Ni1 Ti1,FCC,CAST,,7.2,,,C,25.0,,2020.0,,9.0,135.0,,,,10.1016/j.msea.2008.12.053,2008
1,Al0.133 Co1 Cr0.667 Fe0.667 Ni1 Ti0.667,FCC+Sec.,ANNEAL,,7.2,,717.0,,25.0,,,,,,,,,10.1016/j.actamat.2011.06.041,2011
1,Al0.133 Co1 Cr0.667 Fe0.667 Ni1 Ti0.333,FCC,ANNEAL,,7.6,,487.0,,25.0,,,,,206.0,,,,10.1016/j.actamat.2011.06.041,2011
1,Co1 Cr0.667 Fe0.667 Ni1 Ti0.667,FCC+Sec.,ANNEAL,,7.4,,654.0,,25.0,,,,,,,,,10.1016/j.actamat.2011.06.041,2011
1,Co1 Cr0.667 Fe0.667 Ni1 Ti0.333,Other,ANNEAL,,7.8,,509.0,,25.0,,,,,211.0,,,,10.1016/j.actamat.2011.06.041,2011
2,Al0.7 Co0.3 Cr1 Fe1 Ni1,FCC+BCC+B2,POWDER,,6.8,,624.0,C,25.0,2033.0,2635.0,8.0,,,,,,10.1016/j.matdes.2013.04.061,2013
3,Al0.875 Co1 Cr1 Fe1 Ni1,FCC+BCC,,,6.9,,,,25.0,,,,,197.0,,,,10.1016/C2013-0-14235-3,
4,Al1 Co0.667 Cr0.667 Fe0.667 Ni0.667,BCC,CAST,,6.2,,402.0,,25.0,,,,,183.0,,,,10.1016/j.jallcom.2008.07.124,2008
4,Al1 Co0.4 Cr0.4 Fe0.4 Ni0.4,BCC,CAST,,5.6,,487.0,,25.0,,,,,165.0,,,,10.1016/j.jallcom.2008.07.124,2008
4,Al1 Co0.5 Cr0.5 Fe0.5 Ni0.5,BCC,CAST,,5.9,,432.0,,25.0,,,,,173.0,,,,10.1016/j.jallcom.2008.07.124,2008
4,Al1 Co0.333 Cr0.333 Fe0.333 Ni0.333,BCC,CAST,,5.3,,506.0,,25.0,,,,,158.0,,,,10.1016/j.jallcom.2008.07.124,2008
4,Al1 Co1 Cr1 Fe1 Ni1,BCC,CAST,,6.7,,395.0,,25.0,,,,,194.0,,,,10.1016/j.jallcom.2008.07.124,2008
4,Al1 Cr1 Cu1 Fe1 Ni1,FCC+BCC,CAST,,6.8,,342.0,,25.0,,,,,178.0,,,,10.1016/j.jallcom.2008.07.124,2008
4,Co1 Cr1 Cu1 Fe1 Ni1,FCC,CAST,,8.3,,286.0,,25.0,,,,,206.0,,,,10.1016/j.jallcom.2008.07.124,2008
4,Cr1 Cu1 Fe1 Mn1 Ni1,FCC+BCC,CAST,,8.1,,296.0,,25.0,,,,,204.0,,,,10.1016/j.jallcom.2008.07.124,2008
4,Cr1 Cu1 Fe1 Mo1 Ni1,FCC,CAST,,8.7,,263.0,,25.0,,,,,230.0,,,,10.1016/j.jallcom.2008.07.124,2008
5,Al1 Co1 Cr1 Fe1 Ni1,BCC,CAST,,6.7,,,C,25.0,1251.0,2004.0,,33.0,194.0,,,,10.1016/j.msea.2008.01.064,2008
6,Al1 C0.1 Co1 Cr1 Fe1 Ni1,BCC+Sec.,CAST,,6.7,,,C,25.0,957.0,2550.0,,11.0,213.0,,,,10.1016/j.jallcom.2010.10.047,2010
6,Al1 C0.2 Co1 Cr1 Fe1 Ni1,BCC+Sec.,CAST,,6.8,,,C,25.0,906.0,2386.0,,9.0,151.0,,,,10.1016/j.jallcom.2010.10.047,2010
6,Al1 C0.3 Co1 Cr1 Fe1 Ni1,BCC+Sec.,CAST,,6.8,,,C,25.0,867.0,2178.0,,8.0,137.0,,,,10.1016/j.jallcom.2010.10.047,2010
6,Al1 C0.4 Co1 Cr1 Fe1 Ni1,BCC+Sec.,CAST,,6.8,,,C,25.0,1056.0,2375.0,,7.0,156.0,,,,10.1016/j.jallcom.2010.10.047,2010
6,Al1 C0.5 Co1 Cr1 Fe1 Ni1,BCC+Sec.,CAST,,6.8,,,C,25.0,1060.0,2250.0,,6.0,181.0,,,,10.1016/j.jallcom.2010.10.047,2010
6,Al0.667 C1 Co0.667 Cr0.667 Fe0.667 Ni0.667,BCC+Sec.,CAST,,7.0,,,C,25.0,1255.0,2083.0,,6.0,73.0,,,,10.1016/j.jallcom.2010.10.047,2010
6,Al1 C1 Co1 Cr1 Fe1 Ni1,BCC+Sec.,CAST,,6.9,,,C,25.0,1251.0,2166.0,,7.0,75.0,,,,10.1016/j.jallcom.2010.10.047,2010
6,Al1 Co1 Cr1 Fe1 Ni1,BCC,CAST,,6.7,,,C,25.0,1138.0,,,11.0,125.0,,,,10.1016/j.jallcom.2010.10.047,2010
7,Al1 Co1 Cr1 Fe1 Mo0.1 Ni1,BCC,CAST,,6.8,,,C,25.0,1804.0,2280.0,,9.0,196.0,,,,10.1016/j.msea.2010.07.028,2010
7,Al1 Co1 Cr1 Fe1 Mo0.2 Ni1,BCC+Sec.,CAST,,6.9,,,C,25.0,2456.0,2953.0,,3.0,,,,,10.1016/j.msea.2010.07.028,2010
7,Al1 Co1 Cr1 Fe1 Mo0.3 Ni1,BCC+Sec.,CAST,,7.0,,,C,25.0,2649.0,3208.0,,3.0,,,,,10.1016/j.msea.2010.07.028,2010
7,Al1 Co1 Cr1 Fe1 Mo0.4 Ni1,BCC+Sec.,CAST,,7.0,,,C,25.0,2670.0,3161.0,,3.0,,,,,10.1016/j.msea.2010.07.028,2010
7,Al1 Co1 Cr1 Fe1 Mo0.5 Ni1,BCC+Sec.,CAST,,7.1,,,C,25.0,2757.0,3036.0,,3.0,,,,,10.1016/j.msea.2010.07.028,2010
7,Al1 Co1 Cr1 Fe1 Ni1,BCC,CAST,,6.7,,,C,25.0,1051.0,,,,194.0,,,,10.1016/j.msea.2010.07.028,2010
8,Al1 Co1 Cr1 Fe1 Nb0.1 Ni1,BCC,CAST,,6.8,,569.0,C,25.0,1641.0,3285.0,,17.0,192.0,,,,10.1016/j.msea.2011.10.110,2011
8,Al1 Co1 Cr1 Fe1 Nb0.25 Ni1,BCC+Laves (C14),CAST,,6.8,,668.0,C,25.0,1959.0,3008.0,,11.0,,,,,10.1016/j.msea.2011.10.110,2011
8,Al1 Co1 Cr1 Fe1 Nb0.5 Ni1,BCC+Laves (C14),CAST,,7.0,,747.0,C,25.0,2473.0,3170.0,,4.0,,,,,10.1016/j.msea.2011.10.110,2011
8,Al1 Co1 Cr1 Fe1 Nb0.75 Ni1,BCC+Laves (C14),CAST,,7.0,,,,25.0,,,,,,,,,10.1016/j.msea.2011.10.110,2011
8,Al1 Co1 Cr1 Fe1 Ni1,BCC,CAST,,6.7,,520.0,C,25.0,1373.0,3531.0,,25.0,194.0,,,,10.1016/j.msea.2011.10.110,2011
9,Al0.8 Co1 Cr1 Cu1 Fe1 Ni1,FCC+BCC,CAST,,7.3,,270.0,,25.0,,,,,187.0,,,,10.1002/adem.200900171,
9,Al1 Co0.5 Cr1 Fe1 Mo0.5 Ni1,BCC+Sec.,CAST,,7.0,,801.0,,25.0,,,,,,,,,10.1002/adem.200900171,
9,Al0.667 Co1 Cr0.667 Fe0.667 Mo0.333 Ni0.667,BCC+Sec.,CAST,,7.2,,741.0,,25.0,,,,,,,,,10.1002/adem.200900171,
9,Al0.5 Co1 Cr0.5 Fe0.5 Mo0.25 Ni0.5,FCC+BCC+Sec.,CAST,200.0,7.3,,586.0,,25.0,,,,,,,,,10.1002/adem.200900171,
9,Al1 Co1 Cr1 Fe1 Mo0.5 Ni1,BCC+Sec.,CAST,,7.1,,796.0,,25.0,,,,,,,,,10.1002/adem.200900171,
10,Al1 Co1 Cr1 Fe1 Mo0.5 Ni1,BCC+Sec.,CAST,,7.0,,755.0,,25.0,,,,,,,,,10.1016/j.wear.2009.10.013,2009
10,Al1 Co1 Cr1 Fe0.6 Mo0.5 Ni1,BCC+Sec.,CAST,,7.1,,754.0,,25.0,,,,,,,,,10.1016/j.wear.2009.10.013,2009
10,Al0.667 Co0.667 Cr0.667 Fe1 Mo0.333 Ni0.667,BCC+Sec.,CAST,,7.2,,635.0,,25.0,,,,,,,,,10.1016/j.wear.2009.10.013,2009
10,Al0.5 Co0.5 Cr0.5 Fe1 Mo0.25 Ni0.5,BCC+Sec.,CAST,,7.2,,639.0,,25.0,,,,,,,,,10.1016/j.wear.2009.10.013,2009
11,Al1 Co1 Cr1 Fe1 Mo0.5,,CAST,,6.8,,857.0,,25.0,,,,,,,,,10.1016/j.intermet.2012.09.008,2012
11,Al1 Co1 Cr1 Fe1 Mo0.5 Ni1,,CAST,,7.1,,730.0,,25.0,,,,,,,,,10.1016/j.intermet.2012.09.008,2012
11,Al1 Co1 Cr1 Fe1 Mo0.5 Ni0.5,,CAST,,7.0,,708.0,,25.0,,,,,,,,,10.1016/j.intermet.2012.09.008,2012
11,Al0.667 Co0.667 Cr0.667 Fe0.667 Mo0.333 Ni1,FCC+Sec.,CAST,,7.2,,586.0,,25.0,,,,,,,,,10.1016/j.intermet.2012.09.008,2012
11,Al0.5 Co0.5 Cr0.5 Fe0.5 Mo0.25 Ni1,FCC+Sec.,CAST,,7.4,,395.0,,25.0,,,,,,,,,10.1016/j.intermet.2012.09.008,2012
12,Al1 Co1 Cr1 Fe1 Ni1,BCC,CAST,,5.7,,,C,25.0,1110.0,,,,169.0,,,,10.1016/j.msea.2010.07.049,2010
12,Al1 Co1 Cr1 Fe1 Ni1 Si1,BCC+Sec.,CAST,,5.7,,,C,25.0,2411.0,2950.0,,1.0,,,,,10.1016/j.msea.2010.07.049,2010
12,Al1 Co1 Cr1 Fe1 Ni1 Si0.2,BCC,CAST,,6.5,,,C,25.0,1265.0,2173.0,,14.0,188.0,,,,10.1016/j.msea.2010.07.049,2010
12,Al1 Co1 Cr1 Fe1 Ni1 Si0.4,BCC,CAST,,6.2,,,C,25.0,1481.0,2444.0,,13.0,183.0,,,,10.1016/j.msea.2010.07.049,2010
12,Al1 Co1 Cr1 Fe1 Ni1 Si0.6,BCC,CAST,,6.0,,,C,25.0,1834.0,2195.0,,3.0,178.0,,,,10.1016/j.msea.2010.07.049,2010
12,Al1 Co1 Cr1 Fe1 Ni1 Si0.8,BCC+Sec.,CAST,,5.8,,,C,25.0,2179.0,2664.0,,2.0,,,,,10.1016/j.msea.2010.07.049,2010
13,Al0.25 Co1 Cr1 Cu0.5 Fe1 Ni1 Ti0.5,FCC,CAST,,7.4,,,,25.0,,,,,198.0,,,,10.1016/j.jallcom.2008.11.059,2008
13,Al0.25 Co1 Cr1 Cu0.75 Fe1 Ni1 Ti0.5,FCC,CAST,,7.5,,,C,25.0,750.0,1970.0,,39.0,103.0,,,,10.1016/j.jallcom.2008.11.059,2008
13,Al0.5 Co1 Cr1 Cu0.5 Fe1 Ni1 Ti0.5,FCC+BCC,CAST,,7.1,,,C,25.0,1580.0,2389.0,,17.0,161.0,,,,10.1016/j.jallcom.2008.11.059,2008
13,Al0.75 Co1 Cr1 Cu0.25 Fe1 Ni1 Ti0.5,FCC+BCC,CAST,,6.8,,,C,25.0,1900.0,2697.0,,12.0,164.0,,,,10.1016/j.jallcom.2008.11.059,2008
13,Co1 Cr1 Cu1 Fe1 Ni1 Ti0.5,FCC,CAST,,7.8,,,C,25.0,700.0,1650.0,,29.0,93.0,,,,10.1016/j.jallcom.2008.11.059,2008
14,Al1 Co1 Cr1 Fe1 Ni1 Ti1,BCC+BCC,CAST,,6.2,,,C,25.0,1860.0,2580.0,10.7,9.0,90.0,,,,10.1063/1.2734517,
14,Al1 Co1 Cr1 Fe1 Ni1 Ti0.5,BCC+BCC,CAST,,6.4,,178.0,C,25.0,2260.0,3140.0,24.4,23.0,178.0,,,,10.1063/1.2734517,
14,Al0.667 Co0.667 Cr0.667 Fe0.667 Ni0.667 Ti1,BCC+Laves (C14),CAST,,6.1,,,C,25.0,2220.0,2720.0,6.6,5.0,160.0,,,,10.1063/1.2734517,
15,Al1 Co1 Cr1 Fe1 Ni1 Ti1 V1 Zr1,,CAST,,6.3,,780.0,,25.0,,,,,,,,,10.1002/adem.200300567,
15,Al1 Co1 Fe1 Ni1 Ti1 V1 Zr1,BCC,CAST,,6.2,,790.0,,25.0,,,,,143.0,,,,10.1002/adem.200300567,
15,Al1 Fe1 Ni1 Ti1 V1 Zr1,BCC,CAST,,5.9,,800.0,,25.0,,,,,132.0,,,,10.1002/adem.200300567,
15,Co1 Cr1 Cu1 Fe1 Ni1 Ti1 V1 Zr1,,CAST,,7.1,,680.0,,25.0,,,,,168.0,,,,10.1002/adem.200300567,
15,Co1 Cr1 Fe1 Mo1 Ni1 Ti1 V1 Zr1,,CAST,,7.3,,850.0,,25.0,,,,,193.0,,,,10.1002/adem.200300567,
15,Co1 Cu1 Fe1 Ni1 Ti1 V1 Zr1,,CAST,,7.1,,630.0,,25.0,,,,,,,,,10.1002/adem.200300567,
15,Co1 Fe1 Mo1 Ni1 Ti1 V1 Zr1,,CAST,,7.3,,790.0,,25.0,,,,,,,,,10.1002/adem.200300567,
15,Cu1 Fe1 Ni1 Ti1 V1 Zr1,,CAST,,6.8,,590.0,,25.0,,,,,142.0,,,,10.1002/adem.200300567,
15,Fe1 Mo1 Ni1 Ti1 V1 Zr1,BCC+Sec.,CAST,,7.1,,740.0,,25.0,,,,,,,,,10.1002/adem.200300567,
16,Al0.1 Co1 Cr1 Fe1 Mn1 Ni1,FCC,CAST,,7.9,,180.0,,25.0,,,,,216.0,,,,10.1016/j.actamat.2013.09.037,2013
16,Al0.2 Co1 Cr1 Fe1 Mn1 Ni1,FCC,CAST,,7.7,,171.0,T,25.0,220.0,,56.0,,214.0,,,,10.1016/j.actamat.2013.09.037,2013
16,Al0.38 Co1 Cr1 Fe1 Mn1 Ni1,FCC,CAST,,7.5,,182.0,T,25.0,244.0,,45.0,,209.0,,,,10.1016/j.actamat.2013.09.037,2013
16,Al0.43 Co1 Cr1 Fe1 Mn1 Ni1,FCC+BCC,CAST,,7.4,,183.0,T,25.0,285.0,,35.0,,208.0,,,,10.1016/j.actamat.2013.09.037,2013
16,Al0.49 Co1 Cr1 Fe1 Mn1 Ni1,FCC+BCC,CAST,,7.4,,220.0,T,25.0,331.0,,29.0,,206.0,,,,10.1016/j.actamat.2013.09.037,2013
16,Al0.56 Co1 Cr1 Fe1 Mn1 Ni1,FCC+BCC,CAST,,7.3,,278.0,T,25.0,526.0,,16.0,,204.0,,,,10.1016/j.actamat.2013.09.037,2013
16,Al0.62 Co1 Cr1 Fe1 Mn1 Ni1,FCC+BCC,CAST,,7.2,,405.0,T,25.0,833.0,,5.0,,203.0,,,,10.1016/j.actamat.2013.09.037,2013
16,Al0.68 Co1 Cr1 Fe1 Mn1 Ni1,FCC+BCC,CAST,,7.2,,486.0,,25.0,,,,,202.0,,,,10.1016/j.actamat.2013.09.037,2013
16,Al0.75 Co1 Cr1 Fe1 Mn1 Ni1,FCC+BCC,CAST,,7.1,,530.0,,25.0,,,,,200.0,,,,10.1016/j.actamat.2013.09.037,2013
16,Al0.81 Co1 Cr1 Fe1 Mn1 Ni1,FCC+BCC,CAST,,7.0,,539.0,,25.0,,,,,199.0,,,,10.1016/j.actamat.2013.09.037,2013
16,Al0.88 Co1 Cr1 Fe1 Mn1 Ni1,FCC+BCC,CAST,,7.0,,533.0,,25.0,,,,,197.0,,,,10.1016/j.actamat.2013.09.037,2013
16,Al0.95 Co1 Cr1 Fe1 Mn1 Ni1,FCC+BCC,CAST,,6.9,,535.0,,25.0,,,,,196.0,,,,10.1016/j.actamat.2013.09.037,2013
16,Al1 Co0.8 Cr0.8 Fe0.8 Mn0.8 Ni0.8,BCC,CAST,,6.6,,539.0,,25.0,,,,,190.0,,,,10.1016/j.actamat.2013.09.037,2013
16,Co1 Cr1 Fe1 Mn1 Ni1,FCC,CAST,,8.0,,176.0,T,25.0,208.0,,62.0,,219.0,,,,10.1016/j.actamat.2013.09.037,2013
17,Co1 Cr1 Fe1 Mn1 Ni1,FCC,CAST,300.0,8.0,,144.0,C,25.0,,,,,,,,,10.1016/j.jallcom.2014.12.157,2014
17,Co1 Cr1 Fe1 Mn1 Ni1,FCC,ANNEAL,350.0,8.0,,135.0,C,25.0,230.0,,,75.0,219.0,,,,10.1016/j.jallcom.2014.12.157,2014
17,Co1 Cr1 Fe1 Mn1 Ni1 V0.25,FCC,CAST,120.0,7.9,,151.0,C,25.0,,,,,,,,,10.1016/j.jallcom.2014.12.157,2014
17,Co1 Cr1 Fe1 Mn1 Ni1 V0.25,,ANNEAL,130.0,7.9,,144.0,C,25.0,200.0,,,75.0,215.0,,,,10.1016/j.jallcom.2014.12.157,2014
17,Co1 Cr1 Fe1 Mn1 Ni1 V0.5,FCC,CAST,220.0,7.8,,186.0,C,25.0,,,,,,,,,10.1016/j.jallcom.2014.12.157,2014
17,Co1 Cr1 Fe1 Mn1 Ni1 V0.5,FCC,ANNEAL,250.0,7.8,,275.0,C,25.0,620.0,,,75.0,211.0,,,,10.1016/j.jallcom.2014.12.157,2014
17,Co1 Cr1 Fe1 Mn1 Ni1 V0.75,FCC+Sec.,ANNEAL,500.0,7.7,,380.0,C,25.0,740.0,1325.0,,7.8,,,,,10.1016/j.jallcom.2014.12.157,2014
17,Co1 Cr1 Fe1 Mn1 Ni1 V0.75,FCC+Sec.,CAST,500.0,7.7,,342.0,C,25.0,,,,,,,,,10.1016/j.jallcom.2014.12.157,2014
17,Co1 Cr1 Fe1 Mn1 Ni1 V1,FCC+Sec.,ANNEAL,12.0,7.7,,636.0,C,25.0,1660.0,1845.0,,0.5,,,,,10.1016/j.jallcom.2014.12.157,2014
17,Co1 Cr1 Fe1 Mn1 Ni1 V1,FCC+Sec.,CAST,,7.7,,650.0,C,25.0,,,,,,,,,10.1016/j.jallcom.2014.12.157,2014
18,Al0.2 Cr0.667 Fe1 Mn0.667 Ni0.333,FCC+BCC,CAST,,7.2,,297.0,,25.0,,,,,213.0,,,,10.1016/j.msea.2010.05.052,2010
18,Al0.333 Cr0.667 Fe1 Mn0.667 Ni0.333,BCC,CAST,,7.0,,396.0,,25.0,,,,,206.0,,,,10.1016/j.msea.2010.05.052,2010
19,Al1 Cr1 Fe1 Ni1,,CAST,,6.3,,472.0,C,25.0,1406.0,2927.0,,29.0,190.0,,,,10.1016/j.jallcom.2013.03.253,2013
19,Al1 Cr1 Fe1 Mo1 Ni1,B2+Sec.,CAST,,7.2,,905.0,,25.0,,,,,,,,,10.1016/j.jallcom.2013.03.253,2013
19,Al1 Cr1 Fe1 Mo0.2 Ni1,,CAST,,6.5,,549.0,C,25.0,1487.0,3222.0,,29.0,197.0,,,,10.1016/j.jallcom.2013.03.253,2013
19,Al1 Cr1 Fe1 Mo0.5 Ni1,,CAST,,6.8,,622.0,C,25.0,1749.0,2644.0,,13.0,205.0,,,,10.1016/j.jallcom.2013.03.253,2013
19,Al1 Cr1 Fe1 Mo0.8 Ni1,B2+Sec.,CAST,,7.0,,854.0,C,25.0,1513.0,1513.0,,0.0,,,,,10.1016/j.jallcom.2013.03.253,2013
20,Al0.3 Co1 Cr1 Cu1 Fe1,FCC,,,7.7,,180.0,,25.0,,,,,194.0,,,,10.3166/acsm.31.633-648,
20,Al0.5 Co1 Cr1 Cu1 Fe1,FCC,,,7.4,,207.0,,25.0,,,,,187.0,,,,10.3166/acsm.31.633-648,
20,Al0.8 Co1 Cr1 Cu1 Fe1,FCC+BCC,,,7.0,,271.0,,25.0,,,,,177.0,,,,10.3166/acsm.31.633-648,
20,Al1 Co0.769 Cr0.769 Cu0.769 Fe0.769,FCC+BCC,,,6.5,,476.0,,25.0,,,,,165.0,,,,10.3166/acsm.31.633-648,
20,Al1 Co0.667 Cr0.667 Cu0.667 Fe0.667,FCC+BCC,,,6.3,,510.0,,25.0,,,,,167.0,,,,10.3166/acsm.31.633-648,
20,Al1 Co0.556 Cr0.556 Cu0.556 Fe0.556,FCC+BCC,,,6.0,,557.0,,25.0,,,,,155.0,,,,10.3166/acsm.31.633-648,
20,Al1 Co0.5 Cr0.5 Cu0.5 Fe0.5,FCC+BCC,,,5.9,,567.0,,25.0,,,,,152.0,,,,10.3166/acsm.31.633-648,
20,Al1 Co0.435 Cr0.435 Cu0.435 Fe0.435,FCC+BCC,,,5.7,,603.0,,25.0,,,,,147.0,,,,10.3166/acsm.31.633-648,
20,Al1 Co0.4 Cr0.4 Cu0.4 Fe0.4,FCC+BCC,,,5.6,,624.0,,25.0,,,,,144.0,,,,10.3166/acsm.31.633-648,
20,Al1 Co0.357 Cr0.357 Cu0.357 Fe0.357,BCC,,,5.5,,657.0,,25.0,,,,,140.0,,,,10.3166/acsm.31.633-648,
20,Al1 Co0.333 Cr0.333 Cu0.333 Fe0.333,BCC,,,5.4,,644.0,,25.0,,,,,138.0,,,,10.3166/acsm.31.633-648,
20,Al1 Co1 Cr1 Cu1 Fe1,FCC+BCC,,,6.8,,407.0,,25.0,,,,,172.0,,,,10.3166/acsm.31.633-648,
20,Co1 Cr1 Cu1 Fe1,FCC,,,8.2,,134.0,,25.0,,,,,206.0,,,,10.3166/acsm.31.633-648,
21,Co1 Cr1 Cu0.5 Fe1 Ni1,FCC,CAST,,8.3,,172.0,,25.0,,,,,214.0,,,,10.1016/j.intermet.2010.03.030,2010
22,Co1 Cr1 Cu1 Fe1 Ni1 Ti1,FCC,CAST,,7.4,,,C,25.0,1272.0,1272.0,2.0,0.0,77.0,,,,10.1016/j.intermet.2006.08.005,2006
22,Co1 Cr1 Cu1 Fe1 Ni1 Ti0.5,FCC,CAST,,7.8,,,C,25.0,700.0,1650.0,22.0,21.6,99.0,,,,10.1016/j.intermet.2006.08.005,2006
22,Co1 Cr1 Cu1 Fe1 Ni1 Ti0.8,FCC+Laves (C14),CAST,,7.6,,,C,25.0,1042.0,1848.0,3.0,2.11,128.0,,,,10.1016/j.intermet.2006.08.005,2006
23,Al0.5 B0.2 Co1 Cr1 Cu1 Fe1 Ni1,,CAST,,7.7,,415.0,,25.0,,,,,,,,,10.1149/1.2744133,
23,Al0.5 B0.6 Co1 Cr1 Cu1 Fe1 Ni1,,CAST,,7.7,,505.0,,25.0,,,,,,,,,10.1149/1.2744133,
23,Al0.5 B1 Co1 Cr1 Cu1 Fe1 Ni1,,CAST,,7.8,,736.0,,25.0,,,,,,,,,10.1149/1.2744133,
23,Al0.5 Co1 Cr1 Cu1 Fe1 Ni1,,CAST,,7.6,,300.0,,25.0,,,,,193.0,,,,10.1149/1.2744133,
24,Al0.5 Co1 Cr1 Cu1 Fe1 Ni1,FCC,CAST,,7.6,,225.0,,25.0,,,,,193.0,,,,10.2320/matertrans.47.1395,
24,Al0.5 Co1 Cr1 Cu1 Fe1 Ni1 Ti1,FCC+BCC+Sec.,CAST,,7.0,,636.0,,25.0,,,,,,,,,10.2320/matertrans.47.1395,
24,Al0.5 Co1 Cr1 Cu1 Fe1 Ni1 Ti0.2,FCC,CAST,,7.5,,272.0,,25.0,,,,,191.0,,,,10.2320/matertrans.47.1395,
24,Al0.5 Co1 Cr1 Cu1 Fe1 Ni1 Ti0.4,FCC,CAST,,7.3,,321.0,,25.0,,,,,188.0,,,,10.2320/matertrans.47.1395,
24,Al0.5 Co1 Cr1 Cu1 Fe1 Ni1 Ti0.6,FCC+BCC,CAST,,7.2,,458.0,,25.0,,,,,186.0,,,,10.2320/matertrans.47.1395,
24,Al0.5 Co1 Cr1 Cu1 Fe1 Ni1 Ti0.8,FCC+Sec.,CAST,,7.1,,590.0,,25.0,,,,,184.0,,,,10.2320/matertrans.47.1395,
24,Al0.417 Co0.833 Cr0.833 Cu0.833 Fe0.833 Ni0.833 Ti1,FCC+BCC+Sec.,CAST,,6.9,,646.0,,25.0,,,,,,,,,10.2320/matertrans.47.1395,
24,Al0.357 Co0.714 Cr0.714 Cu0.714 Fe0.714 Ni0.714 Ti1,FCC+BCC+Sec.,CAST,,6.8,,664.0,,25.0,,,,,,,,,10.2320/matertrans.47.1395,
24,Al0.312 Co0.625 Cr0.625 Cu0.625 Fe0.625 Ni0.625 Ti1,FCC+BCC+Sec.,CAST,,6.7,,657.0,,25.0,,,,,,,,,10.2320/matertrans.47.1395,
24,Al0.278 Co0.556 Cr0.556 Cu0.556 Fe0.556 Ni0.556 Ti1,FCC+BCC+Sec.,CAST,,6.6,,667.0,,25.0,,,,,,,,,10.2320/matertrans.47.1395,
24,Al0.25 Co0.5 Cr0.5 Cu0.5 Fe0.5 Ni0.5 Ti1,FCC+BCC+Sec.,CAST,,6.5,,696.0,,25.0,,,,,,,,,10.2320/matertrans.47.1395,
25,Al0.5 Co1 Cr1 Cu1 Fe1 Ni1,FCC,CAST,,7.6,,215.0,,25.0,,,,,193.0,,,,10.1007/s11661-006-0081-3,
25,Al0.5 Co1 Cr1 Cu1 Fe1 Ni1 V0.2,FCC,CAST,,7.6,,204.0,,25.0,,,,,191.0,,,,10.1007/s11661-006-0081-3,
25,Al0.5 Co1 Cr1 Cu1 Fe1 Ni1 V0.4,FCC+BCC,CAST,,7.5,,231.0,,25.0,,,,,189.0,,,,10.1007/s11661-006-0081-3,
25,Al0.5 Co1 Cr1 Cu1 Fe1 Ni1 V0.6,FCC+BCC+Sec.,CAST,,7.5,,328.0,,25.0,,,,,,,,,10.1007/s11661-006-0081-3,
25,Al0.5 Co1 Cr1 Cu1 Fe1 Ni1 V0.8,FCC+BCC+Sec.,CAST,,7.4,,447.0,,25.0,,,,,,,,,10.1007/s11661-006-0081-3,
25,Al0.5 Co1 Cr1 Cu1 Fe1 Ni1 V1,FCC+BCC+Sec.,CAST,,7.4,,639.0,,25.0,,,,,,,,,10.1007/s11661-006-0081-3,
25,Al0.417 Co0.833 Cr0.833 Cu0.833 Fe0.833 Ni0.833 V1,BCC,CAST,,7.3,,579.0,,25.0,,,,,182.0,,,,10.1007/s11661-006-0081-3,
25,Al0.357 Co0.714 Cr0.714 Cu0.714 Fe0.714 Ni0.714 V1,BCC,CAST,,7.3,,577.0,,25.0,,,,,180.0,,,,10.1007/s11661-006-0081-3,
25,Al0.312 Co0.625 Cr0.625 Cu0.625 Fe0.625 Ni0.625 V1,BCC,CAST,,7.2,,594.0,,25.0,,,,,179.0,,,,10.1007/s11661-006-0081-3,
25,Al0.278 Co0.556 Cr0.556 Cu0.556 Fe0.556 Ni0.556 V1,BCC,CAST,,7.2,,597.0,,25.0,,,,,177.0,,,,10.1007/s11661-006-0081-3,
25,Al0.25 Co0.5 Cr0.5 Cu0.5 Fe0.5 Ni0.5 V1,BCC,CAST,,7.2,,587.0,,25.0,,,,,176.0,,,,10.1007/s11661-006-0081-3,
26,Al1 Co1 Cr1 Cu1 Fe1 Ni1,FCC+BCC,CAST,,7.1,,472.0,,25.0,,,,,184.0,,,,10.1016/j.msea.2012.07.003,2012
26,Al1 Co1 Cu1 Fe1 Nd1 Ni1,Other,CAST,,7.4,,578.0,,25.0,,,,,,,,,10.1016/j.msea.2012.07.003,2012
26,Al1 Co1 Cu1 Fe1 Ni1,FCC+BCC,CAST,,7.0,,536.0,,25.0,,,,,164.0,,,,10.1016/j.msea.2012.07.003,2012
26,Al1 Co1 Cu1 Fe1 Ni1 Si1,FCC+BCC,CAST,,5.9,,682.0,,25.0,,,,,145.0,,,,10.1016/j.msea.2012.07.003,2012
26,Al1 Co1 Cu1 Fe1 Ni1 Ti1,FCC+BCC,CAST,,6.5,,626.0,,25.0,,,,,156.0,,,,10.1016/j.msea.2012.07.003,2012
26,Al1 Co1 Cu1 Fe1 Ni1 Zr1,FCC+BCC+Sec.,CAST,,6.9,,472.0,,25.0,,,,,,,,,10.1016/j.msea.2012.07.003,2012
28,Al1 Co1 Cr1 Cu1 Fe1 Mn1 Ni1,FCC+BCC+Sec.,CAST,,7.1,,,C,25.0,1005.0,,15.0,,,,,,10.1016/j.msea.2008.08.025,2008
28,Al1 Co1 Cr1 Cu1 Fe1 Ni1,FCC+BCC,CAST,,7.1,,,C,25.0,1303.0,,24.0,,183.0,,,,10.1016/j.msea.2008.08.025,2008
28,Al1 Co1 Cr1 Cu1 Fe1 Ni1 Ti1,FCC+Sec.,CAST,,6.6,,,C,25.0,1234.0,,9.0,,174.0,,,,10.1016/j.msea.2008.08.025,2008
28,Al1 Co1 Cr1 Cu1 Fe1 Ni1 V1,FCC+BCC,CAST,,6.9,,,C,25.0,1469.0,,16.0,,175.0,,,,10.1016/j.msea.2008.08.025,2008
29,Al1 Co1 Cr1 Cu1 Ni1 Ti1,BCC,,,6.4,,,C,25.0,,1495.0,,8.0,36.0,,,,10.1016/j.matdes.2009.09.016,2009
29,Al1 Co1 Cr1 Cu1 Ni1 Ti1 Y1,Other,CAST,,5.8,,,C,25.0,,1192.0,,4.0,37.0,,,,10.1016/j.matdes.2009.09.016,2009
29,Al1 Co1 Cr1 Cu1 Ni1 Ti1 Y0.5,Other,CAST,,6.1,,,C,25.0,,1025.0,,3.0,36.0,,,,10.1016/j.matdes.2009.09.016,2009
29,Al1 Co1 Cr1 Cu1 Ni1 Ti1 Y0.8,Other,CAST,,5.9,,,C,25.0,,1325.0,,5.0,38.0,,,,10.1016/j.matdes.2009.09.016,2009
30,Co1 Cu1 Fe1 Ni1,FCC,CAST,,8.6,,,T,25.0,,480.0,,15.0,188.0,,,,10.1016/j.msea.2012.03.080,2012
30,Co1 Cu1 Fe1 Ni1 Sn0.02,FCC,CAST,,8.6,,,T,25.0,,548.0,,17.0,187.0,,,,10.1016/j.msea.2012.03.080,2012
30,Co1 Cu1 Fe1 Ni1 Sn0.04,FCC+Sec.,CAST,,8.6,,,T,25.0,,594.0,,18.0,,,,,10.1016/j.msea.2012.03.080,2012
30,Co1 Cu1 Fe1 Ni1 Sn0.05,FCC+Sec.,CAST,,8.6,,,T,25.0,,615.0,,20.0,,,,,10.1016/j.msea.2012.03.080,2012
30,Co1 Cu1 Fe1 Ni1 Sn0.07,FCC+Sec.,CAST,,8.6,,,T,25.0,,632.0,,19.0,,,,,10.1016/j.msea.2012.03.080,2012
30,Co1 Cu1 Fe1 Ni1 Sn0.1,FCC+Sec.,CAST,,8.6,,,T,25.0,,602.0,,5.0,,,,,10.1016/j.msea.2012.03.080,2012
30,Co1 Cu1 Fe1 Ni1 Sn0.2,FCC+Sec.,CAST,,8.5,,,T,25.0,,261.0,,2.0,,,,,10.1016/j.msea.2012.03.080,2012
30,Co1 Cu1 Fe1 Ni1 Sn0.5,FCC+Sec.,CAST,,8.3,,,,25.0,,,,,,,,,10.1016/j.msea.2012.03.080,2012
31,Co1 Cu1 Fe1 Mn1 Ni1,FCC,CAST,,8.4,,208.0,T,25.0,,478.0,,14.0,190.0,,,,10.1016/j.matdes.2012.08.019,2012
31,Co1 Cu1 Fe1 Mn1 Ni1 Sn0.03,FCC,CAST,,8.4,,192.0,T,25.0,,465.0,,18.0,,,,,10.1016/j.matdes.2012.08.019,2012
31,Co1 Cu1 Fe1 Mn1 Ni1 Sn0.05,FCC+Sec.,CAST,,8.4,,205.0,T,25.0,,475.0,,12.0,,,,,10.1016/j.matdes.2012.08.019,2012
31,Co1 Cu1 Fe1 Mn1 Ni1 Sn0.08,FCC+Sec.,CAST,,8.3,,219.0,T,25.0,,425.0,,7.0,,,,,10.1016/j.matdes.2012.08.019,2012
31,Co1 Cu1 Fe1 Mn1 Ni1 Sn0.1,FCC+Sec.,CAST,,8.3,,253.0,T,25.0,,470.0,,6.0,,,,,10.1016/j.matdes.2012.08.019,2012
31,Co1 Cu1 Fe1 Mn1 Ni1 Sn0.2,FCC+Sec.,CAST,,8.3,,319.0,T,25.0,,368.0,,2.0,,,,,10.1016/j.matdes.2012.08.019,2012
32,Al1 Cr1 Cu1 Fe1 Ni1,FCC+BCC,ANNEAL,,6.8,,495.0,,25.0,,,,,178.0,,,,10.1016/j.msea.2011.11.063,2011
32,Al1 Cr1 Cu1 Fe1 Ni0.6,FCC+BCC,ANNEAL,,6.6,,496.0,,25.0,,,,,176.0,,,,10.1016/j.msea.2011.11.063,2011
32,Al1 Cr1 Cu1 Fe1 Ni0.8,FCC+BCC,ANNEAL,,6.7,,486.0,,25.0,,,,,177.0,,,,10.1016/j.msea.2011.11.063,2011
32,Al0.833 Cr0.833 Cu0.833 Fe0.833 Ni1,FCC+BCC,ANNEAL,,6.8,,407.0,,25.0,,,,,179.0,,,,10.1016/j.msea.2011.11.063,2011
32,Al0.714 Cr0.714 Cu0.714 Fe0.714 Ni1,FCC+BCC,ANNEAL,,6.9,,367.0,,25.0,,,,,180.0,,,,10.1016/j.msea.2011.11.063,2011
32,Co1 Cr1 Cu1 Fe1 Ni1,FCC,,,8.3,,286.0,C,25.0,230.0,888.0,51.0,,56.0,,,,10.1016/j.msea.2011.11.063,2011
33,Al0.1 Cr0.5 Cu0.5 Fe0.5 Ni1,FCC,,,8.0,,,,25.0,,,,,199.0,,,,10.1063/1.3587228,
33,Al0.2 Cr0.5 Cu0.5 Fe0.5 Ni1,FCC,,,7.8,,,,25.0,,,,,194.0,,,,10.1063/1.3587228,
33,Al0.3 Cr0.5 Cu0.5 Fe0.5 Ni1,FCC,,,7.5,,,,25.0,,,,,190.0,,,,10.1063/1.3587228,
33,Al0.4 Cr0.5 Cu0.5 Fe0.5 Ni1,FCC,,,7.3,,,,25.0,,,,,186.0,,,,10.1063/1.3587228,
33,Al0.6 Cr0.5 Cu0.5 Fe0.5 Ni1,FCC+BCC,,,6.9,,,,25.0,,,,,178.0,,,,10.1063/1.3587228,
33,Al0.5 Cr0.5 Cu0.5 Fe0.5 Ni1,FCC+BCC,,,7.1,,,,25.0,,,,,182.0,,,,10.1063/1.3587228,
34,Al1 Cr1 Cu1 Fe1 Ni1 Ti1,BCC+Laves (C14)+Sec.,ANNEAL,,6.3,,,C,25.0,,1219.0,,,,,,,10.1016/j.jallcom.2011.02.108,2011
35,Al1 Cu0.889 Fe0.667 Ni0.889 Ti1,FCC,CAST,,5.9,,516.0,C,25.0,980.0,1326.0,,7.0,145.0,,,,10.1016/j.apsusc.2015.07.207,2015
35,Al1 Cu0.889 Fe0.667 Ni0.889 Ti1,FCC,CAST,,5.9,,516.0,C,25.0,980.0,1326.0,,7.0,145.0,,,,10.1016/j.apsusc.2015.07.207,2015
35,Al1 Cu1 Fe1 Ni1 Ti1,FCC,CAST,,6.1,,516.0,C,25.0,1074.0,1617.0,,8.0,146.0,,,,10.1016/j.apsusc.2015.07.207,2015
35,Al1 Cu1 Ni1 Ti1,FCC,CAST,,5.7,,537.0,C,25.0,300.0,536.0,,0.85,108.0,,,,10.1016/j.apsusc.2015.07.207,2015
36,Al1 Cu0.062 Li0.062 Mg0.062 Zn0.062,FCC+Sec.,CAST,,2.9,,,C,25.0,488.0,879.0,17.0,,,,,,10.1007/s11837-015-1402-z,
36,Al1 Li0.062 Mg0.062 Sn0.062 Zn0.062,FCC+Sec.,CAST,,3.0,,,C,25.0,415.0,836.0,16.0,,,,,,10.1007/s11837-015-1402-z,
36,Al1 Cu0.2 Li0.5 Mg1 Zn0.5,Other,CAST,,2.7,,,,25.0,,,,,,,,,10.1007/s11837-015-1402-z,
36,Al1 Cu0.5 Li0.5 Mg1 Sn0.2,Other,CAST,,3.0,,,,25.0,,,,,,,,,10.1007/s11837-015-1402-z,
36,Al1 Li0.5 Mg1 Sn0.2 Zn0.5,FCC+Sec.,CAST,,2.9,,,C,25.0,546.0,546.0,,,,,,,10.1007/s11837-015-1402-z,
36,Al1 Li1 Mg1 Sn1 Zn1,FCC+HCP+Sec.,CAST,,3.9,,,C,25.0,600.0,615.0,1.0,,,,,,10.1007/s11837-015-1402-z,
38,Al0.667 Li0.667 Mg0.333 Sc0.667 Ti1,FCC+HCP,,,2.7,,591.0,,25.0,,,,,69.0,,,,10.1080/21663831.2014.985855,2014
39,Al0.214 Nb0.714 Ta0.571 Ti1 V0.143 Zr0.929,BCC,OTHER,180.0,7.7,,500.0,C,25.0,1965.0,2061.0,5.0,,110.0,,,,10.1007/s11837-014-1066-0,
39,Al0.214 Nb0.714 Ta0.571 Ti1 V0.143 Zr0.929,BCC,OTHER,180.0,7.8,,,C,25.0,1965.0,2061.0,5.0,,,,,,10.1007/s11837-014-1066-0,
39,Al0.214 Nb0.714 Ta0.571 Ti1 V0.143 Zr0.929,BCC,OTHER,180.0,7.8,,,C,800.0,678.0,693.0,50.0,,,,,,10.1007/s11837-014-1066-0,
39,Al0.214 Nb0.714 Ta0.571 Ti1 V0.143 Zr0.929,BCC,OTHER,180.0,7.8,,,C,1000.0,166.0,189.0,50.0,,,,,,10.1007/s11837-014-1066-0,
39,Al0.214 Nb0.714 Ta0.714 Ti1 Zr0.929,BCC,OTHER,200.0,8.1,,490.0,C,25.0,1965.0,2054.0,5.0,,113.0,,,,10.1007/s11837-014-1066-0,
39,Al0.214 Nb0.714 Ta0.714 Ti1 Zr0.929,BCC,OTHER,200.0,8.2,,,C,25.0,1965.0,2054.0,5.0,,,,,,10.1007/s11837-014-1066-0,
39,Al0.214 Nb0.714 Ta0.714 Ti1 Zr0.929,BCC,OTHER,200.0,8.2,,,C,800.0,362.0,397.0,50.0,,,,,,10.1007/s11837-014-1066-0,
39,Al0.214 Nb0.714 Ta0.714 Ti1 Zr0.929,BCC,OTHER,200.0,8.2,,,C,1000.0,236.0,247.0,50.0,,,,,,10.1007/s11837-014-1066-0,
39,Al0.4 Hf0.6 Nb1 Ta1 Ti1 Zr1,BCC,OTHER,140.0,9.1,,500.0,C,25.0,1841.0,2269.0,10.0,,110.0,,,,10.1007/s11837-014-1066-0,
39,Al0.4 Hf0.6 Nb1 Ta1 Ti1 Zr1,BCC,OTHER,140.0,9.0,,,C,25.0,1841.0,2269.0,10.0,,,,,,10.1007/s11837-014-1066-0,
39,Al0.4 Hf0.6 Nb1 Ta1 Ti1 Zr1,BCC,OTHER,140.0,9.0,,,C,800.0,796.0,834.0,50.0,,,,,,10.1007/s11837-014-1066-0,
39,Al0.4 Hf0.6 Nb1 Ta1 Ti1 Zr1,BCC,OTHER,140.0,9.0,,,C,1000.0,298.0,455.0,50.0,,,,,,10.1007/s11837-014-1066-0,
39,Al0.333 Nb0.667 Ta0.533 Ti1 V0.133 Zr0.667,BCC,OTHER,100.0,7.6,,530.0,C,25.0,2035.0,2105.0,5.0,,111.0,,,,10.1007/s11837-014-1066-0,
39,Al0.333 Nb0.667 Ta0.533 Ti1 V0.133 Zr0.667,BCC,OTHER,100.0,7.4,,,C,25.0,2035.0,2105.0,4.5,,,,,,10.1007/s11837-014-1066-0,
39,Al0.333 Nb0.667 Ta0.533 Ti1 V0.133 Zr0.667,BCC,OTHER,100.0,7.4,,,C,800.0,796.0,851.0,50.0,,,,,,10.1007/s11837-014-1066-0,
39,Al0.333 Nb0.667 Ta0.533 Ti1 V0.133 Zr0.667,BCC,OTHER,100.0,7.4,,,C,1000.0,220.0,225.0,50.0,,,,,,10.1007/s11837-014-1066-0,
39,Al1 Mo0.5 Nb1 Ta0.5 Ti1 Zr1,BCC+B2,OTHER,75.0,7.1,,591.0,C,25.0,2000.0,2368.0,10.0,,123.0,,,,10.1007/s11837-014-1066-0,
39,Al1 Mo0.5 Nb1 Ta0.5 Ti1 Zr1,BCC+B2,OTHER,75.0,7.4,,,C,25.0,2000.0,2368.0,10.0,,,,,,10.1007/s11837-014-1066-0,
39,Al1 Mo0.5 Nb1 Ta0.5 Ti1 Zr1,BCC+B2,OTHER,75.0,7.4,,,C,800.0,1597.0,1810.0,11.0,,,,,,10.1007/s11837-014-1066-0,
39,Al1 Mo0.5 Nb1 Ta0.5 Ti1 Zr1,BCC+B2,OTHER,75.0,7.4,,,C,1000.0,745.0,772.0,50.0,,,,,,10.1007/s11837-014-1066-0,
39,Al1 Mo0.5 Nb1 Ta0.5 Ti1 Zr1,BCC+B2,OTHER,75.0,7.4,,,C,1200.0,250.0,,50.0,,,,,,10.1007/s11837-014-1066-0,
39,Al0.667 Nb1 Ta0.333 Ti1 Zr0.333,BCC,OTHER,2000.0,6.8,,408.0,C,25.0,1280.0,1367.0,4.0,,106.0,,,,10.1007/s11837-014-1066-0,
39,Al0.667 Nb1 Ta0.333 Ti1 Zr0.333,BCC,OTHER,2000.0,6.9,,,C,25.0,1280.0,1367.0,3.5,,,,,,10.1007/s11837-014-1066-0,
39,Al0.667 Nb1 Ta0.333 Ti1 Zr0.333,BCC,OTHER,2000.0,6.9,,,C,800.0,728.0,1000.0,12.0,,,,,,10.1007/s11837-014-1066-0,
39,Al0.667 Nb1 Ta0.333 Ti1 Zr0.333,BCC,OTHER,2000.0,6.9,,,C,1000.0,403.0,415.0,50.0,,,,,,10.1007/s11837-014-1066-0,
40,Al0.3 Hf1 Nb1 Ta1 Ti1 Zr1,BCC,CAST,105.0,9.5,,353.0,C,25.0,1188.0,,50.0,,63.0,,,,10.1016/j.jallcom.2014.11.064,2014
40,Al0.5 Hf1 Nb1 Ta1 Ti1 Zr1,BCC,CAST,86.0,9.3,,396.0,C,25.0,1302.0,,46.0,,97.0,,,,10.1016/j.jallcom.2014.11.064,2014
40,Al0.75 Hf1 Nb1 Ta1 Ti1 Zr1,BCC,CAST,89.0,9.3,,427.0,C,25.0,1415.0,2050.0,30.0,,102.0,,,,10.1016/j.jallcom.2014.11.064,2014
40,Al1 Hf1 Nb1 Ta1 Ti1 Zr1,BCC,CAST,92.0,8.6,,441.0,C,25.0,1489.0,1900.0,21.0,,103.0,,,,10.1016/j.jallcom.2014.11.064,2014
40,Hf1 Nb1 Ta1 Ti1 Zr1,BCC,CAST,120.0,9.7,,295.0,C,25.0,1073.0,,50.0,,55.0,,,,10.1016/j.jallcom.2014.11.064,2014
41,Al0.25 Mo1 Nb1 Ti1 V1,BCC,CAST,,7.1,,460.0,C,25.0,1250.0,1500.0,13.0,,164.0,,,,10.3390/e16020870,
41,Al0.5 Mo1 Nb1 Ti1 V1,BCC,CAST,,6.8,,487.0,C,25.0,1625.0,1800.0,11.0,,158.0,,,,10.3390/e16020870,
41,Al0.75 Mo1 Nb1 Ti1 V1,BCC,CAST,,6.6,,517.0,C,25.0,1260.0,1300.0,8.0,,154.0,,,,10.3390/e16020870,
41,Al1 Mo1 Nb1 Ti1 V1,BCC,CAST,,6.4,,537.0,C,25.0,1375.0,1400.0,3.0,,150.0,,,,10.3390/e16020870,
41,Mo1 Nb1 Ti1 V1,BCC,CAST,,7.3,,441.0,C,25.0,1200.0,2050.0,26.0,,170.0,,,,10.3390/e16020870,
42,Al0.25 Nb1 Ta1 Ti1 V1,BCC,CAST,,8.8,,,C,25.0,1330.0,,,,92.0,,,,10.1016/j.proeng.2012.03.043,2012
42,Al0.5 Nb1 Ta1 Ti1 V1,BCC,CAST,,8.5,,,C,25.0,1014.0,,,,97.0,,,,10.1016/j.proeng.2012.03.043,2012
42,Al1 Nb1 Ta1 Ti1 V1,BCC,CAST,,7.9,,,C,25.0,993.0,,,,101.0,,,,10.1016/j.proeng.2012.03.043,2012
42,Nb1 Ta1 Ti1 V1,BCC,CAST,,9.2,,,C,25.0,1092.0,,,,106.0,,,,10.1016/j.proeng.2012.03.043,2012
43,Al1 Nb1 Ti1 V1,BCC,ANNEAL,350.0,5.5,,448.0,C,25.0,1020.0,1318.0,,5.0,105.0,,,,10.1016/j.matlet.2014.11.162,2014
43,Al1 Nb1 Ti1 V1,BCC,ANNEAL,,5.6,,,C,25.0,1020.0,,,5.0,,,,,10.1016/j.matlet.2014.11.162,2014
43,Al1 Nb1 Ti1 V1,BCC,ANNEAL,,5.6,,,C,600.0,810.0,1050.0,,12.0,,,,,10.1016/j.matlet.2014.11.162,2014
43,Al1 Nb1 Ti1 V1,BCC,ANNEAL,,5.6,,,C,800.0,685.0,,,50.0,,,,,10.1016/j.matlet.2014.11.162,2014
43,Al1 Nb1 Ti1 V1,BCC,ANNEAL,,5.6,,,C,1000.0,158.0,,,50.0,,,,,10.1016/j.matlet.2014.11.162,2014
44,Cr1 Mo0.5 Nb1 Ta0.5 Ti1 Zr1,BCC+BCC+Laves (C15),OTHER,,8.0,,540.0,C,25.0,1595.0,2046.0,5.0,,,,,,10.1016/j.msea.2011.09.033,2011
44,Cr1 Mo0.5 Nb1 Ta0.5 Ti1 Zr1,BCC+BCC+Laves (C15),OTHER,,8.2,,,C,25.0,1595.0,2046.0,5.0,,,,,,10.1016/j.msea.2011.09.033,2011
44,Cr1 Mo0.5 Nb1 Ta0.5 Ti1 Zr1,BCC+BCC+Laves (C15),OTHER,,8.2,,,C,800.0,983.0,1100.0,5.5,,,,,,10.1016/j.msea.2011.09.033,2011
44,Cr1 Mo0.5 Nb1 Ta0.5 Ti1 Zr1,BCC+BCC+Laves (C15),OTHER,,8.2,,,C,1000.0,546.0,630.0,50.0,,,,,,10.1016/j.msea.2011.09.033,2011
44,Cr1 Mo0.5 Nb1 Ta0.5 Ti1 Zr1,BCC+BCC+Laves (C15),OTHER,,8.2,,,C,1200.0,170.0,190.0,50.0,,,,,,10.1016/j.msea.2011.09.033,2011
45,Cr1 Nb1 Ti1 V1 Zr1,BCC+Sec.,OTHER,,6.6,,482.0,C,25.0,1298.0,,3.0,,,,,,10.1016/j.msea.2012.12.018,2012
45,Cr1 Nb1 Ti1 V1 Zr1,BCC+Sec.,OTHER,,6.6,,,C,25.0,1298.0,,3.0,,,,,,10.1016/j.msea.2012.12.018,2012
45,Cr1 Nb1 Ti1 V1 Zr1,BCC+Sec.,OTHER,,6.6,,,C,600.0,1230.0,,10.0,,,,,,10.1016/j.msea.2012.12.018,2012
45,Cr1 Nb1 Ti1 V1 Zr1,BCC+Sec.,OTHER,,6.6,,,C,800.0,615.0,,50.0,,,,,,10.1016/j.msea.2012.12.018,2012
45,Cr1 Nb1 Ti1 V1 Zr1,BCC+Sec.,OTHER,,6.6,,,C,1000.0,259.0,,50.0,,,,,,10.1016/j.msea.2012.12.018,2012
45,Cr1 Nb1 Ti1 Zr1,BCC+Sec.,OTHER,,6.6,,418.0,C,25.0,1260.0,,6.0,,,,,,10.1016/j.msea.2012.12.018,2012
45,Cr1 Nb1 Ti1 Zr1,BCC+Sec.,OTHER,,6.7,,,C,25.0,1260.0,,6.0,,,,,,10.1016/j.msea.2012.12.018,2012
45,Cr1 Nb1 Ti1 Zr1,BCC+Sec.,OTHER,,6.7,,,C,600.0,1035.0,,50.0,,,,,,10.1016/j.msea.2012.12.018,2012
45,Cr1 Nb1 Ti1 Zr1,BCC+Sec.,OTHER,,6.7,,,C,800.0,300.0,,50.0,,,,,,10.1016/j.msea.2012.12.018,2012
45,Cr1 Nb1 Ti1 Zr1,BCC+Sec.,OTHER,,6.7,,,C,1000.0,115.0,,50.0,,,,,,10.1016/j.msea.2012.12.018,2012
45,Nb0.5 Ti0.5 V1 Zr0.5,BCC,OTHER,550.0,6.4,,304.0,C,25.0,918.0,,50.0,,109.0,,,,10.1016/j.msea.2012.12.018,2012
45,Nb0.5 Ti0.5 V1 Zr0.5,BCC,OTHER,,6.3,,,C,25.0,918.0,,50.0,,,,,,10.1016/j.msea.2012.12.018,2012
45,Nb0.5 Ti0.5 V1 Zr0.5,BCC,OTHER,,6.3,,,C,600.0,571.0,,50.0,,,,,,10.1016/j.msea.2012.12.018,2012
45,Nb0.5 Ti0.5 V1 Zr0.5,BCC,OTHER,,6.3,,,C,800.0,240.0,,50.0,,,,,,10.1016/j.msea.2012.12.018,2012
45,Nb0.5 Ti0.5 V1 Zr0.5,BCC,OTHER,,6.3,,,C,1000.0,72.0,,50.0,,,,,,10.1016/j.msea.2012.12.018,2012
45,Nb1 Ti1 V1 Zr1,BCC,OTHER,550.0,6.5,,335.0,C,25.0,1105.0,,50.0,,104.0,,,,10.1016/j.msea.2012.12.018,2012
45,Nb1 Ti1 V1 Zr1,BCC,OTHER,,6.5,,,C,25.0,1105.0,,50.0,,,,,,10.1016/j.msea.2012.12.018,2012
45,Nb1 Ti1 V1 Zr1,BCC,OTHER,,6.5,,,C,600.0,834.0,,50.0,,,,,,10.1016/j.msea.2012.12.018,2012
45,Nb1 Ti1 V1 Zr1,BCC,OTHER,,6.5,,,C,800.0,187.0,,50.0,,,,,,10.1016/j.msea.2012.12.018,2012
45,Nb1 Ti1 V1 Zr1,BCC,OTHER,,6.5,,,C,1000.0,58.0,,50.0,,,,,,10.1016/j.msea.2012.12.018,2012
47,Hf0.5 Mo0.5 Nb1 Ti1 Zr1,BCC,CAST,,7.9,,,C,25.0,1176.0,1538.0,,,123.1,,,,10.1016/j.intermet.2015.09.011,2015
47,C0.1 Hf0.5 Mo0.5 Nb1 Ti1 Zr1,BCC+Sec.,CAST,,7.8,,,C,25.0,1183.0,2139.0,38.0,,,,,,10.1016/j.intermet.2015.09.011,2015
47,C0.3 Hf0.5 Mo0.5 Nb1 Ti1 Zr1,BCC+Sec.,CAST,,7.7,,,C,25.0,1201.0,1965.0,33.0,,,,,,10.1016/j.intermet.2015.09.011,2015
48,Hf1 Mo0.25 Nb1 Ta1 Ti1 Zr1,BCC,CAST,,9.9,,395.0,C,25.0,1112.0,,50.0,,96.0,,,,10.1016/j. matlet.2016.03.133,2016
48,Hf1 Mo0.5 Nb1 Ta1 Ti1 Zr1,BCC,CAST,,10.0,,480.0,C,25.0,1317.0,,50.0,,102.0,,,,10.1016/j. matlet.2016.03.133,2016
48,Hf1 Mo0.75 Nb1 Ta1 Ti1 Zr1,BCC,CAST,,10.0,,492.0,C,25.0,1373.0,,50.0,,109.0,,,,10.1016/j. matlet.2016.03.133,2016
48,Hf1 Mo1 Nb1 Ta1 Ti1 Zr1,BCC,CAST,,10.0,,505.0,C,25.0,1512.0,1800.0,12.0,,115.0,,,,10.1016/j. matlet.2016.03.133,2016
48,Hf1 Nb1 Ta1 Ti1 Zr1,BCC,CAST,,9.9,,335.0,C,25.0,1015.0,,50.0,,85.0,,,,10.1016/j. matlet.2016.03.133,2016
49,Hf1 Mo1 Nb1 Ta1 Ti1 Zr1,BCC,CAST,,10.0,,505.0,C,25.0,1512.0,,12.0,,147.0,,,,10.1016/j.intermet.2015.03.013,2015
49,Hf1 Mo1 Nb1 Ta1 Ti1 Zr1,BCC,CAST,,10.0,,,C,800.0,1007.0,,23.0,,,,,,10.1016/j.intermet.2015.03.013,2015
49,Hf1 Mo1 Nb1 Ta1 Ti1 Zr1,BCC,CAST,,10.0,,,C,1000.0,814.0,,30.0,,,,,,10.1016/j.intermet.2015.03.013,2015
49,Hf1 Mo1 Nb1 Ta1 Ti1 Zr1,BCC,CAST,,10.0,,,C,1200.0,556.0,,30.0,,,,,,10.1016/j.intermet.2015.03.013,2015
49,Hf1 Mo1 Ta1 Ti1 Zr1,BCC,CAST,,10.2,,542.0,C,25.0,1600.0,1743.0,4.0,,155.0,,,,10.1016/j.intermet.2015.03.013,2015
49,Hf1 Mo1 Ta1 Ti1 Zr1,BCC,CAST,,10.2,,,C,800.0,1045.0,1446.0,19.0,,,,,,10.1016/j.intermet.2015.03.013,2015
49,Hf1 Mo1 Ta1 Ti1 Zr1,BCC,CAST,,10.2,,,C,1000.0,855.0,,30.0,,,,,,10.1016/j.intermet.2015.03.013,2015
49,Hf1 Mo1 Ta1 Ti1 Zr1,BCC,CAST,,10.2,,,C,1200.0,404.0,,30.0,,,,,,10.1016/j.intermet.2015.03.013,2015
50,Hf1 Mo1 Nb1 Ti1 Zr1,BCC,ANNEAL,,8.7,,,C,25.0,1575.0,1640.0,9.0,,,,,,10.1016/j.matdes.2015.05.019,2015
50,Hf1 Mo1 Nb1 Ti1 Zr1,BCC,ANNEAL,,8.7,,,C,800.0,825.0,1095.0,50.0,,,,,,10.1016/j.matdes.2015.05.019,2015
50,Hf1 Mo1 Nb1 Ti1 Zr1,BCC,ANNEAL,,8.7,,,C,1000.0,635.0,654.0,50.0,,,,,,10.1016/j.matdes.2015.05.019,2015
50,Hf1 Mo1 Nb1 Ti1 Zr1,BCC,ANNEAL,,8.7,,,C,1200.0,187.0,194.0,50.0,,,,,,10.1016/j.matdes.2015.05.019,2015
50,Hf1 Mo1 Nb1 Ti1 Zr1,BCC,CAST,,8.7,,,C,25.0,1803.0,1719.0,10.0,,139.0,,,,10.1016/j.matdes.2015.05.019,2015
51,Hf1 Nb1 Si0.5 Ti1 V1,BCC+Sec.,CAST,,8.6,,,C,800.0,875.0,,50.0,,,,,,10.1016/j.matlet.2016.03.092,2016
51,Hf1 Nb1 Si0.5 Ti1 V1,BCC+Sec.,CAST,,8.6,,,C,1000.0,240.0,,50.0,,,,,,10.1016/j.matlet.2016.03.092,2016
51,Hf1 Nb1 Si0.5 Ti1 V1,BCC+Sec.,CAST,,8.6,,490.0,C,25.0,1399.0,1608.0,11.0,,,,,,10.1016/j.matlet.2016.03.092,2016
52,Hf0.333 Nb0.333 Ta0.333 Ti1 Zr0.667,BCC,CAST,,8.1,,301.0,T,25.0,903.0,990.0,19.0,,107.0,,,,10.1063/1.4966659,
53,Hf1 Nb1 Ta1 Ti1 Zr1,BCC,OTHER,,9.9,,,C,25.0,929.0,,50.0,,,,,,10.1007/s10853-012-6260-2,
53,Hf1 Nb1 Ta1 Ti1 Zr1,BCC,OTHER,,9.9,,,C,400.0,790.0,,50.0,,,,,,10.1007/s10853-012-6260-2,
53,Hf1 Nb1 Ta1 Ti1 Zr1,BCC,OTHER,,9.9,,,C,600.0,675.0,,50.0,,,,,,10.1007/s10853-012-6260-2,
53,Hf1 Nb1 Ta1 Ti1 Zr1,BCC,OTHER,,9.9,,,C,800.0,535.0,,50.0,,,,,,10.1007/s10853-012-6260-2,
53,Hf1 Nb1 Ta1 Ti1 Zr1,BCC,OTHER,,9.9,,,C,1000.0,295.0,,50.0,,,,,,10.1007/s10853-012-6260-2,
53,Hf1 Nb1 Ta1 Ti1 Zr1,BCC,OTHER,,9.9,,,C,1200.0,92.0,,50.0,,,,,,10.1007/s10853-012-6260-2,
55,Hf1 Nb1 Ti1 Zr1,BCC,CAST,,8.4,,,T,25.0,879.0,969.0,,14.9,92.0,,,,10.1016/j.matlet.2014.05.134,2014
56,Mo1 Nb1 Ta1 V1,BCC,ANNEAL,200.0,10.7,,504.0,C,25.0,1525.0,2400.0,21.0,,187.0,,,,10.3390/e18050189,
57,Mo1 Nb1 Ta1 V1 W1,BCC,CAST,80.0,12.4,,536.0,C,25.0,1246.0,1270.0,2.0,,232.0,,,,10.1016/j.intermet.2011.01.004,2011
57,Mo1 Nb1 Ta1 V1 W1,BCC,CAST,,12.4,,,C,600.0,862.0,,13.0,,,,,,10.1016/j.intermet.2011.01.004,2011
57,Mo1 Nb1 Ta1 V1 W1,BCC,CAST,,12.4,,,C,800.0,846.0,,17.0,,,,,,10.1016/j.intermet.2011.01.004,2011
57,Mo1 Nb1 Ta1 V1 W1,BCC,CAST,,12.4,,,C,1000.0,842.0,,19.0,,,,,,10.1016/j.intermet.2011.01.004,2011
57,Mo1 Nb1 Ta1 V1 W1,BCC,CAST,,12.4,,,C,1200.0,735.0,,7.5,,,,,,10.1016/j.intermet.2011.01.004,2011
57,Mo1 Nb1 Ta1 V1 W1,BCC,CAST,,12.4,,,C,1400.0,656.0,,40.0,,,,,,10.1016/j.intermet.2011.01.004,2011
57,Mo1 Nb1 Ta1 V1 W1,BCC,CAST,,12.4,,,C,1600.0,477.0,,40.0,,,,,,10.1016/j.intermet.2011.01.004,2011
57,Mo1 Nb1 Ta1 W1,BCC,CAST,200.0,13.7,,454.0,C,25.0,1058.0,1211.0,2.0,,258.0,,,,10.1016/j.intermet.2011.01.004,2011
57,Mo1 Nb1 Ta1 W1,BCC,CAST,,13.8,,,C,600.0,561.0,,40.0,,,,,,10.1016/j.intermet.2011.01.004,2011
57,Mo1 Nb1 Ta1 W1,BCC,CAST,,13.8,,,C,800.0,552.0,,40.0,,,,,,10.1016/j.intermet.2011.01.004,2011
57,Mo1 Nb1 Ta1 W1,BCC,CAST,,13.8,,,C,1000.0,548.0,,40.0,,,,,,10.1016/j.intermet.2011.01.004,2011
57,Mo1 Nb1 Ta1 W1,BCC,CAST,,13.8,,,C,1200.0,506.0,,40.0,,,,,,10.1016/j.intermet.2011.01.004,2011
57,Mo1 Nb1 Ta1 W1,BCC,CAST,,13.8,,,C,1400.0,421.0,,40.0,,,,,,10.1016/j.intermet.2011.01.004,2011
57,Mo1 Nb1 Ta1 W1,BCC,CAST,,13.8,,,C,1600.0,405.0,,40.0,,,,,,10.1016/j.intermet.2011.01.004,2011
58,Mo0.3 Nb1 Ti1 V1 Zr1,BCC,ANNEAL,,6.7,,,C,25.0,1289.0,,,42.0,,,,,10.1016/j.matdes.2015.06.072,2015
58,Mo0.5 Nb1 Ti1 V1 Zr1,BCC,ANNEAL,,6.8,,,C,25.0,1473.0,,,32.0,,,,,10.1016/j.matdes.2015.06.072,2015
