Repository: CitrineInformatics/MPEA_dataset

# Expanded dataset of mechanical properties and observed phases of multi-principal element alloys

1. [2018 data](/2018_data/2018_data.csv)
This file was generated from previous reviews ([Gorsse2018](https://doi.org/10.1016/j.dib.2018.11.111), [Couzinine2018](https://doi.org/10.1016/j.dib.2018.10.071)).

2. [2019 data](/2019_data/2019_data.csv)
This file was generated through the extraction of data from references in [wos_query_refs.bib](/2019_data/wos_query_refs.bib).

3. combine_and_process.ipynb generates MPEA_dataset.csv

File: MPEA_dataset.csv (part 3 of 4)
IDENTIFIER: Reference ID,FORMULA,PROPERTY: Microstructure,PROPERTY: Processing method,PROPERTY: grain size ($\mu$m),PROPERTY: ROM Density (g/cm$^3$),PROPERTY: Exp. Density (g/cm$^3$),PROPERTY: HV,PROPERTY: Type of test,PROPERTY: Test temperature ($^\circ$C),PROPERTY: YS (MPa),PROPERTY: UTS (MPa),PROPERTY: Elongation (%),PROPERTY: Elongation plastic (%),PROPERTY: Young modulus (GPa),PROPERTY: O content (wppm),PROPERTY: N content (wppm),PROPERTY: C content (wppm),REFERENCE: doi,REFERENCE: year
159,Al0.167 Co1 Cr1 Fe1 Ni1 Ti0.083,,WROUGHT,2.8,,,,T,25.0,1005.0,1273.0,17.0,,,,,,10.1016/j.matchar.2018.06.036,2018
159,Al0.108 Co0.514 Cr0.514 Cu0.108 Fe0.514 Ni1,,WROUGHT,,,,,T,25.0,719.0,1048.0,30.0,,,,,,10.1016/j.matchar.2018.06.036,2018
159,Al0.108 Co0.514 Cr0.514 Cu0.108 Fe0.514 Ni1,FCC,WROUGHT,,,,,T,25.0,460.0,732.0,32.0,,,,,,10.1016/j.matchar.2018.06.036,2018
159,Al0.242 Co0.515 Cr0.515 Cu0.242 Fe0.515 Ni1,,CAST,,,,280.0,T,25.0,357.0,459.0,9.0,,,,,,10.1016/j.matchar.2018.06.036,2018
159,Al0.242 Co0.515 Cr0.515 Cu0.242 Fe0.515 Ni1,,ANNEAL,,,,168.0,,,,,,,,,,,10.1016/j.matchar.2018.06.036,2018
159,Al0.242 Co0.515 Cr0.515 Cu0.242 Fe0.515 Ni1,,ANNEAL,,,,328.0,,,,,,,,,,,10.1016/j.matchar.2018.06.036,2018
159,Al0.242 Co0.515 Cr0.515 Cu0.242 Fe0.515 Ni1,,ANNEAL,,,,206.0,,,,,,,,,,,10.1016/j.matchar.2018.06.036,2018
159,Al0.229 Co0.486 Cr0.4 Cu0.229 Fe0.486 Mo0.003 Ni1 Ti0.029 W0.003,,CAST,,,,231.0,,,,,,,,,,,10.1016/j.matchar.2018.06.036,2018
159,Al0.229 Co0.486 Cr0.4 Cu0.229 Fe0.486 Mo0.003 Ni1 Ti0.029 W0.003,,ANNEAL,,,,178.0,,,,,,,,,,,10.1016/j.matchar.2018.06.036,2018
159,Al0.229 Co0.486 Cr0.4 Cu0.229 Fe0.486 Mo0.003 Ni1 Ti0.029 W0.003,,ANNEAL,,,,343.0,,,,,,,,,,,10.1016/j.matchar.2018.06.036,2018
159,Al0.229 Co0.486 Cr0.4 Cu0.229 Fe0.486 Mo0.003 Ni1 Ti0.029 W0.003,,ANNEAL,,,,171.0,,,,,,,,,,,10.1016/j.matchar.2018.06.036,2018
159,Al0.278 Co0.694 Cr0.222 Fe0.417 Ni1 Ti0.167,,CAST,,,,343.0,,,,,,,,,,,10.1016/j.matchar.2018.06.036,2018
159,Al0.278 Co0.694 Cr0.222 Fe0.417 Ni1 Ti0.167,,ANNEAL,,,,341.0,,,,,,,,,,,10.1016/j.matchar.2018.06.036,2018
159,Al0.278 Co0.694 Cr0.222 Fe0.417 Ni1 Ti0.167,,ANNEAL,,,,345.0,T,25.0,568.0,786.0,12.0,,,,,,10.1016/j.matchar.2018.06.036,2018
159,Al0.278 Co0.694 Cr0.222 Fe0.417 Ni1 Ti0.167,,ANNEAL,,,,345.0,T,25.0,596.0,1039.0,20.0,,,,,,10.1016/j.matchar.2018.06.036,2018
159,Al0.242 Co0.515 Cr0.515 Cu0.242 Fe0.515 Ni1,,ANNEAL,,,,,T,25.0,215.0,489.0,39.0,,,,,,10.1016/j.matchar.2018.06.036,2018
159,Al0.278 Co0.694 Cr0.222 Fe0.417 Ni1 Ti0.167,,ANNEAL,0.37,,,345.0,T,700.0,487.0,702.0,18.0,,,,,,10.1016/j.matchar.2018.06.036,2018
159,Al0.278 Co0.694 Cr0.222 Fe0.417 Ni1 Ti0.167,,ANNEAL,0.32,,,345.0,T,700.0,486.0,624.0,11.0,,,,,,10.1016/j.matchar.2018.06.036,2018
159,Al0.885 Cr1 Fe1 Ni1,,CAST,,,,,C,25.0,770.0,,37.1,,,,,,10.1016/j.matchar.2018.06.036,2018
159,Al1 Cr1 Fe1 Ni1,,CAST,,,,,C,25.0,843.2,,34.6,,,,,,10.1016/j.matchar.2018.06.036,2018
159,Al1 Cr0.889 Fe0.889 Ni0.889,,CAST,,,,,C,25.0,1044.0,,27.1,,,,,,10.1016/j.matchar.2018.06.036,2018
159,Al1 Cr0.828 Fe0.828 Ni0.828,,CAST,,,,,C,25.0,906.8,,31.4,,,,,,10.1016/j.matchar.2018.06.036,2018
159,Al1 Cr0.767 Fe0.767 Ni0.767,,CAST,,,,,C,25.0,1122.8,,24.7,,,,,,10.1016/j.matchar.2018.06.036,2018
159,Al0.5 Cr0.5 Fe1 Ni1,,CAST,,,,,C,25.0,,,17.0,,,,,,10.1016/j.matchar.2018.06.036,2018
159,Al1 Co1 Cr1 Fe1 Ni1,,CAST,,,,,C,25.0,,,22.7,,,,,,10.1016/j.matchar.2018.06.036,2018
159,Al0.545 Cr0.545 Fe0.515 Ni1 Ti0.273,,CAST,,,,,C,25.0,,,16.3,,,,,,10.1016/j.matchar.2018.06.036,2018
159,Al0.545 Cr0.545 Fe0.515 Ni1 Ti0.273,,ANNEAL,,,,,C,25.0,,,19.8,,,,,,10.1016/j.matchar.2018.06.036,2018
159,Al1 Cr1 Fe1 Mo0.208 Ni1,,CAST,,,,,C,25.0,,,28.7,,,,,,10.1016/j.matchar.2018.06.036,2018
159,Cr1 Fe1 Ni1 V0.5 W1,,CAST,,,,,C,25.0,,,7.3,,,,,,10.1016/j.matchar.2018.06.036,2018
159,Co1 Cr1 Cu1 Fe1 Ni1,,CAST,,,,,C,25.0,,,50.2,,,,,,10.1016/j.matchar.2018.06.036,2018
159,Al0.515 Cr0.515 Cu0.515 Fe0.515 Ni1,,CAST,,,,,C,25.0,,,30.0,,,,,,10.1016/j.matchar.2018.06.036,2018
159,Co1 Cr1 Fe1 Mn1 Ni1,FCC,ANNEAL,,,,,C,25.0,230.0,,75.0,,,,,,10.1016/j.matchar.2018.06.036,2018
159,Co1 Cr1 Fe1 Mn1 Ni1 V0.263,,ANNEAL,,,,,C,25.0,200.0,,75.0,,,,,,10.1016/j.matchar.2018.06.036,2018
159,Co1 Cr1 Fe1 Mn1 Ni1 V0.5,,ANNEAL,,,,,C,25.0,620.0,,75.0,,,,,,10.1016/j.matchar.2018.06.036,2018
159,Co1 Cr1 Fe1 Mn1 Ni1 V0.765,,ANNEAL,,,,,C,25.0,780.0,,8.0,,,,,,10.1016/j.matchar.2018.06.036,2018
159,Co1 Cr1 Fe1 Mn1 Ni1 V1,,ANNEAL,,,,,C,25.0,1700.0,,1.0,,,,,,10.1016/j.matchar.2018.06.036,2018
159,Al0.304 Co1 Cr1 Fe1 Ni1,FCC,CAST,,,,,C,25.0,,,25.0,,,,,,10.1016/j.matchar.2018.06.036,2018
159,Co1 Cr1 Fe1 Ni1,FCC,CAST,,,,,C,25.0,,,83.0,,,,,,10.1016/j.matchar.2018.06.036,2018
159,Al0.511 Co0.511 Cr0.511 Fe0.511 Ni1,,CAST,,,,,T,25.0,545.0,1030.0,16.5,,,,,,10.1016/j.matchar.2018.06.036,2018
159,Al0.465 Co0.465 Cr0.465 Fe0.465 Ni1,,CAST,,,,,T,25.0,545.0,1050.0,16.5,,,,,,10.1016/j.matchar.2018.06.036,2018
159,Al0.451 Co0.451 Cr0.451 Fe0.451 Ni1,,CAST,,,,,T,25.0,545.0,1110.0,20.0,,,,,,10.1016/j.matchar.2018.06.036,2018
159,Al0.108 Co0.514 Cr0.514 Cu0.108 Fe0.514 Ni1,FCC,WROUGHT,,,,,T,25.0,719.0,1048.0,30.0,,,,,,10.1016/j.matchar.2018.06.036,2018
159,Al0.108 Co0.514 Cr0.514 Cu0.108 Fe0.514 Ni1,,WROUGHT,,,,,T,25.0,460.0,732.0,32.0,,,,,,10.1016/j.matchar.2018.06.036,2018
159,Al0.242 Co0.515 Cr0.515 Cu0.242 Fe0.515 Ni1,,CAST,,,,,T,25.0,357.0,459.0,9.0,,,,,,10.1016/j.matchar.2018.06.036,2018
159,Al0.242 Co0.515 Cr0.515 Cu0.242 Fe0.515 Ni1,,ANNEAL,,,,,T,25.0,365.0,365.0,0.1,,,,,,10.1016/j.matchar.2018.06.036,2018
159,Al0.242 Co0.515 Cr0.515 Cu0.242 Fe0.515 Ni1,,ANNEAL,,,,,T,25.0,215.0,489.0,39.0,,,,,,10.1016/j.matchar.2018.06.036,2018
159,Al0.5 Co1 Cr1 Cu1 Fe1 Ni1,,WROUGHT,,,,,T,25.0,1284.0,1344.0,7.6,,,,,,10.1016/j.matchar.2018.06.036,2018
159,Al0.5 Co1 Cr1 Cu1 Fe1 Ni1,FCC,WROUGHT,,,,,T,25.0,1290.0,1400.0,5.0,,,,,,10.1016/j.matchar.2018.06.036,2018
159,Al0.5 Co1 Cr1 Cu1 Fe1 Ni1,,WROUGHT,,,,,T,25.0,650.0,790.0,27.0,,,,,,10.1016/j.matchar.2018.06.036,2018
159,Al1 Co1 Cr1 Cu1 Fe1 Ni1,,CAST,,,,,T,25.0,790.0,790.0,0.2,,,,,,10.1016/j.matchar.2018.06.036,2018
159,Al1 Co1 Cr1 Cu1 Fe1 Ni1,,WROUGHT,,,,,T,25.0,1040.0,1170.0,1.0,,,,,,10.1016/j.matchar.2018.06.036,2018
159,Co1 Cr1 Fe1 Mn1 Ni1,FCC,CAST,,,,,T,25.0,209.0,496.0,62.0,,,,,,10.1016/j.matchar.2018.06.036,2018
159,Al0.304 Co1 Cr1 Fe1 Ni1,FCC,CAST,,,,,T,25.0,210.0,500.0,58.0,,,,,,10.1016/j.matchar.2018.06.036,2018
159,Al0.348 Co1 Cr1 Fe1 Ni1,,CAST,,,,,T,25.0,242.0,529.0,47.0,,,,,,10.1016/j.matchar.2018.06.036,2018
159,Al0.391 Co1 Cr1 Fe1 Ni1,,CAST,,,,,T,25.0,275.0,610.0,36.0,,,,,,10.1016/j.matchar.2018.06.036,2018
159,Al0.435 Co1 Cr1 Fe1 Ni1,,CAST,,,,,T,25.0,320.0,700.0,30.0,,,,,,10.1016/j.matchar.2018.06.036,2018
159,Al0.5 Co1 Cr1 Fe1 Ni1,,CAST,,,,,T,25.0,500.0,980.0,19.0,,,,,,10.1016/j.matchar.2018.06.036,2018
159,Al0.304 Co1 Cr1 Fe1 Ni1,,CAST,,,,,T,25.0,832.0,1174.0,7.7,,,,,,10.1016/j.matchar.2018.06.036,2018
159,Al1 Co1 Cr1 Fe1 Ni1,,CAST,,,,,T,700.0,395.0,400.0,1.0,,,,,,10.1016/j.matchar.2018.06.036,2018
159,Al1 Co1 Cr1 Fe1 Ni1,,OTHER,,,,,T,700.0,295.0,393.0,12.0,,,,,,10.1016/j.matchar.2018.06.036,2018
159,Al1 Co1 Cr1 Cu1 Fe1 Ni1,,CAST,,,,,T,700.0,350.0,360.0,5.0,,,,,,10.1016/j.matchar.2018.06.036,2018
159,Al1 Co1 Cr1 Cu1 Fe1 Ni1,,WROUGHT,,,,,T,700.0,63.0,91.0,63.0,,,,,,10.1016/j.matchar.2018.06.036,2018
159,Al0.5 Co1 Cr1 Cu1 Fe1 Ni1,FCC,WROUGHT,,,,,T,700.0,180.0,185.0,5.0,,,,,,10.1016/j.matchar.2018.06.036,2018
159,Al0.5 Co1 Cr1 Cu1 Fe1 Ni1,,WROUGHT,,,,,T,700.0,160.0,180.0,12.0,,,,,,10.1016/j.matchar.2018.06.036,2018
170,Co1 Cr1 Fe1 Ni1 Ti0.2,FCC,WROUGHT,51.0,,4.8,,T,25.0,700.0,1240.0,36.0,,,,,,10.1016/j.actamat.2018.11.049,2018
170,Co1 Cr1 Fe1 Ni1 Ti0.2,FCC,WROUGHT,51.0,,4.8,,T,-196.0,860.0,1580.0,46.0,,,,,,10.1016/j.actamat.2018.11.049,2018
179,Al0.1 Co1 Cr1 Fe1 Ni1,FCC,WROUGHT,20.0,,,,T,25.0,1198.0,,1.5,,,,,,10.1016/j.actamat.2018.12.012,2018
179,Al0.1 Co1 Cr1 Fe1 Ni1,FCC,WROUGHT,20.0,,,,T,25.0,1403.0,,1.2,,,,,,10.1016/j.actamat.2018.12.012,2018
179,Al0.1 Co1 Cr1 Fe1 Ni1,FCC,WROUGHT,20.0,,,,T,25.0,711.0,928.0,30.3,,,,,,10.1016/j.actamat.2018.12.012,2018
179,Al0.1 Co1 Cr1 Fe1 Ni1,FCC,WROUGHT,7.0,,,,T,25.0,356.0,,42.4,,,,,,10.1016/j.actamat.2018.12.012,2018
189,Co1 Cr1 Fe1 Mn1 Ni1,FCC,WROUGHT,0.5,,,,T,25.0,1120.0,,1.1,,,,,,10.1016/j.msea.2018.10.094,2018
189,Co1 Cr1 Fe1 Mn1 Ni1,FCC,WROUGHT,0.5,,,,T,-196.0,1692.0,,10.3,,,,,,10.1016/j.msea.2018.10.094,2018
199,Al0.5 Cr0.5 Fe0.5 Ni1,,CAST,,,,,T,25.0,774.0,1357.0,6.4,,,,,,10.1016/j.jallcom.2018.08.176,2018
199,Al0.429 Cr0.476 Fe0.476 Ni1,,CAST,,,,,T,25.0,610.0,1173.0,9.1,,,,,,10.1016/j.jallcom.2018.08.176,2018
199,Al0.364 Cr0.455 Fe0.455 Ni1,,CAST,,,,,T,25.0,479.0,956.0,12.7,,,,,,10.1016/j.jallcom.2018.08.176,2018
199,Al0.304 Cr0.435 Fe0.435 Ni1,,CAST,,,,,T,25.0,461.0,835.0,30.0,,,,,,10.1016/j.jallcom.2018.08.176,2018
199,Al0.25 Cr0.417 Fe0.417 Ni1,FCC,CAST,,,,,T,25.0,441.0,757.0,45.0,,,,,,10.1016/j.jallcom.2018.08.176,2018
100,Co1 Cr1 Ni1,FCC,WROUGHT,1.6,,,468.0,T,25.0,1100.0,,23.0,,,,,,10.1016/j.actamat.2018.12.015,2018
100,Co1 Cr1 Ni1,FCC,WROUGHT,2.3,,,326.0,T,,597.0,,53.0,,,,,,10.1016/j.actamat.2018.12.015,2018
100,Co1 Cr1 Ni1,FCC,WROUGHT,24.0,,,223.0,T,,346.0,,76.0,,,,,,10.1016/j.actamat.2018.12.015,2018
107,Al0.476 Co0.476 Cr0.476 Fe0.476 Ni1,,WROUGHT,,,,,T,25.0,1263.0,,21.4,,,,,,10.1038/s41467-019-08460-2,
107,Al0.476 Co0.476 Cr0.476 Fe0.476 Ni1,,WROUGHT,,,,,T,25.0,1154.0,,25.0,,,,,,10.1038/s41467-019-08460-2,
107,Al0.476 Co0.476 Cr0.476 Fe0.476 Ni1,,WROUGHT,,,,,T,25.0,1490.0,,16.0,,,,,,10.1038/s41467-019-08460-2,
117,Co1 Cr1 Fe1 Mn1 Ni1,FCC,CAST,,,,130.2,C,25.0,210.0,,57.0,,,,,,10.1016/j.scriptamat.2018.11.042,2018
117,Co1 Cr1 Fe1 Mn1 Ni1,FCC,WROUGHT,,,,394.1,C,25.0,1150.0,,6.0,,,,,,10.1016/j.scriptamat.2018.11.042,2018
117,Co1 Cr1 Fe1 Mn1 Ni1,FCC,WROUGHT,,,,430.7,C,25.0,1300.0,,0.7,,,,,,10.1016/j.scriptamat.2018.11.042,2018
127,Nb1 Ta1 Ti1 V1,BCC,POWDER,24.0,,,427.9,C,25.0,1108.0,,28.3,,,,,,10.1016/j.jallcom.2018.10.230,2018
127,Nb1 Ta1 Ti1 V1,BCC,POWDER,30.0,,,444.3,C,25.0,1308.0,,27.9,,,,,,10.1016/j.jallcom.2018.10.230,2018
127,Nb1 Ta1 Ti1 V1,BCC,POWDER,38.0,,,510.9,C,25.0,1373.0,,29.5,,,4800.0,,1900.0,10.1016/j.jallcom.2018.10.230,2018
134,Co1 Cr1 Fe1 Mn1 Ni1,FCC,WROUGHT,30.0,,,,T,25.0,300.0,676.0,52.0,,,,,,10.1016/j.jmst.2018.09.068,2018
134,Co1 Cr1 Fe1 Mn1 Ni1,FCC,WROUGHT,0.65,,,,T,25.0,800.0,888.0,39.5,,,,,,10.1016/j.jmst.2018.09.068,2018
135,Co1 Cr1 Fe1 Mn1 Ni1,,CAST,0.4,,,415.0,C,25.0,1314.0,,,20.3,,,,,10.1016/j.jallcom.2018.10.168,2018
135,Al0.1 Co1 Cr1 Fe1 Mn1 Ni1,,CAST,,,,432.0,C,25.0,1631.0,,,12.6,,,,,10.1016/j.jallcom.2018.10.168,2018
135,Al0.3 Co1 Cr1 Fe1 Mn1 Ni1,,CAST,0.2,,,511.0,C,25.0,1836.0,,,4.9,,,,,10.1016/j.jallcom.2018.10.168,2018
135,Al0.5 Co1 Cr1 Fe1 Mn1 Ni1,,CAST,,,,553.0,C,25.0,1932.0,,,3.8,,,,,10.1016/j.jallcom.2018.10.168,2018
135,Al0.7 Co1 Cr1 Fe1 Mn1 Ni1,,CAST,0.2,,,622.0,C,25.0,2230.0,,,1.69,,,,,10.1016/j.jallcom.2018.10.168,2018
135,Al1 Co1 Cr1 Fe1 Mn1 Ni1,,CAST,,,,684.0,C,25.0,,,,0,,,,,10.1016/j.jallcom.2018.10.168,2018
136,Co1 Cr1 Fe1 Ni1,FCC,WROUGHT,,,,,T,20.0,446.0,664.0,63.0,,189.0,,,,10.1007/s40843-018-9373-y,
136,Co1 Cr1 Fe1 Ni1,FCC,WROUGHT,,,,,T,-73.0,488.0,790.0,72.0,,194.0,,,,10.1007/s40843-018-9373-y,
136,Co1 Cr1 Fe1 Ni1,FCC,WROUGHT,,,,,T,-196.0,590.0,1070.0,78.0,,204.0,,,,10.1007/s40843-018-9373-y,
136,Co1 Cr1 Fe1 Ni1,FCC,WROUGHT,,,,,T,-223.0,,1152.0,68.6,,,,,,10.1007/s40843-018-9373-y,
136,Co1 Cr1 Fe1 Ni1,FCC,WROUGHT,,,,,T,-253.0,,1240.0,62.0,,,,,,10.1007/s40843-018-9373-y,
136,Co1 Cr1 Fe1 Ni1,FCC,WROUGHT,,,,,T,-268.8,680.0,1251.0,61.6,,221.0,,,,10.1007/s40843-018-9373-y,
137,Co1 Cr1 Fe1 Ni1,FCC,CAST,,,,94.7,,,,,,,,,,,10.1016/j.matdes.2019.107698,2019
137,Al0.3 Co1 Cr1 Fe1 Ni1,FCC,CAST,,,,117.0,,,,,,,,,,,10.1016/j.matdes.2019.107698,2019
137,Al0.6 Co1 Cr1 Fe1 Ni1,,CAST,,,,228.0,,,,,,,,,,,10.1016/j.matdes.2019.107698,2019
137,Al0.9 Co1 Cr1 Fe1 Ni1,,CAST,,,,511.0,,,,,,,,,,,10.1016/j.matdes.2019.107698,2019
137,Al0.9 Co1 Cr1 Fe1 Ni1 Ti0.5,,CAST,,,,623.0,,,,,,,,,,,10.1016/j.matdes.2019.107698,2019
138,Co1 Cr1 Fe1 Mn1 Ni1,FCC,CAST,,,,,C,25.0,216.0,,,,,,,,10.1016/j.jmst.2018.10.009,2018
138,Co1 Cr1 Fe1 Mn1 Mo0.042 Ni1,FCC,CAST,,,,,C,25.0,225.0,,,,,,,,10.1016/j.jmst.2018.10.009,2018
138,Co1 Cr1 Fe1 Mn1 Mo0.087 Ni1,,CAST,,,,,C,25.0,330.0,,,,,,,,10.1016/j.jmst.2018.10.009,2018
138,Co1 Cr1 Fe1 Mn1 Mo0.136 Ni1,,CAST,,,,,C,25.0,560.0,,,,,,,,10.1016/j.jmst.2018.10.009,2018
138,Co1 Cr1 Fe1 Mn1 Mo0.19 Ni1,,CAST,,,,,C,25.0,765.0,,,,,,,,10.1016/j.jmst.2018.10.009,2018
140,Al0.3 Co1 Cr1 Fe1 Ni1,,WROUGHT,,,,,T,25.0,143.0,400.0,65.0,,,,,,10.1016/j.scriptamat.2018.10.023,2018
140,Al0.3 Co1 Cr1 Fe1 Ni1,,WROUGHT,,,,,T,25.0,471.0,850.0,45.0,,,,,,10.1016/j.scriptamat.2018.10.023,2018
140,Al0.3 Co1 Cr1 Fe1 Ni1,,WROUGHT,,,,,T,25.0,841.0,1050.0,35.0,,,,,,10.1016/j.scriptamat.2018.10.023,2018
140,Al0.3 Co1 Cr1 Fe1 Ni1,,WROUGHT,,,,,T,25.0,161.0,1650.0,7.0,,,,,,10.1016/j.scriptamat.2018.10.023,2018
140,Al0.3 Co1 Cr1 Fe1 Ni1,,WROUGHT,,,,,T,25.0,187.0,1850.0,5.0,,,,,,10.1016/j.scriptamat.2018.10.023,2018
141,Al1 Co1 Cr1 Ni1,,CAST,,,,1183.0,C,25.0,1750.0,,16.7,,,,,,10.1016/j.jallcom.2018.11.057,2018
142,Co1 Cr1 Fe1 Mn1 Ni1,FCC,WROUGHT,7.9,,,,T,25.0,378.7,700.1,54.0,,,,,,10.1016/j.msea.2019.01.050,2019
142,C0.5 Co1 Cr1 Fe1 Mn1 Ni1,FCC,WROUGHT,4.7,,,,T,25.0,520.9,791.4,40.3,,,,,36380.0,10.1016/j.msea.2019.01.050,2019
142,C1 Co1 Cr1 Fe1 Mn1 Ni1,FCC,WROUGHT,3.5,,,,T,25.0,643.8,887.6,31.9,,,,,30300.0,10.1016/j.msea.2019.01.050,2019
143,Co1 Cr0.588 Fe0.176 Mo0.176 Ni1,FCC,WROUGHT,,,,,T,25.0,,,8.0,,,,,,10.1016/j.ijplas.2018.10.005,2018
143,Co1 Cr0.588 Fe0.176 Mo0.176 Ni1,FCC,WROUGHT,0.7,,,,T,25.0,,,14.0,,,,,,10.1016/j.ijplas.2018.10.005,2018
143,Co1 Cr0.588 Fe0.176 Mo0.176 Ni1,FCC,WROUGHT,0.8,,,,T,25.0,1100.0,1300.0,32.0,,,,,,10.1016/j.ijplas.2018.10.005,2018
143,Co1 Cr0.588 Fe0.176 Mo0.176 Ni1,FCC,WROUGHT,1.2,,,,T,25.0,950.0,,36.0,,,,,,10.1016/j.ijplas.2018.10.005,2018
143,Co1 Cr0.588 Fe0.176 Mo0.176 Ni1,FCC,WROUGHT,3.2,,,,T,25.0,649.0,,42.0,,,,,,10.1016/j.ijplas.2018.10.005,2018
143,Co1 Cr0.588 Fe0.176 Mo0.176 Ni1,FCC,WROUGHT,18.2,,,,T,25.0,439.0,,63.0,,,,,,10.1016/j.ijplas.2018.10.005,2018
143,Co1 Cr0.588 Fe0.176 Mo0.176 Ni1,FCC,WROUGHT,94.1,,,,T,25.0,309.0,,82.0,,,,,,10.1016/j.ijplas.2018.10.005,2018
144,Co1 Cr1 Fe1 Mn1 Ni1,FCC,WROUGHT,,,,,T,25.0,386.2,666.3,57.5,,,,,,10.1016/j.jallcom.2018.08.115,2018
145,Cr1 Cu1 Fe1 Mn1 Ni1,,CAST,,,,,T,25.0,628.0,950.0,14.5,,,,,,10.1016/j.matchemphys.2018.09.033,2018
145,Cr1 Cu1 Fe1 Mn1 Ni1,,ANNEAL,,,,,T,25.0,545.0,690.0,5.0,,,,,,10.1016/j.matchemphys.2018.09.033,2018
145,Cr1 Cu1 Fe1 Mn1 Ni1,,ANNEAL,,,,,T,25.0,534.0,682.0,5.2,,,,,,10.1016/j.matchemphys.2018.09.033,2018
145,Cr1 Cu1 Fe1 Mn1 Ni1,,ANNEAL,,,,,T,25.0,525.0,680.0,4.3,,,,,,10.1016/j.matchemphys.2018.09.033,2018
145,Cr1 Cu1 Fe1 Mn1 Ni1,,ANNEAL,,,,,T,25.0,517.0,677.0,4.6,,,,,,10.1016/j.matchemphys.2018.09.033,2018
145,Cr1 Cu1 Fe1 Mn1 Ni1,,ANNEAL,,,,,T,25.0,502.0,671.0,4.9,,,,,,10.1016/j.matchemphys.2018.09.033,2018
146,Cr1 Mo1 Nb1 Ta1 V1 W1,,POWDER,0.54,,,1072.0,C,25.0,,,,,,7946.0,,,10.1016/j.jallcom.2018.11.318,2018
146,Cr1 Mo1 Nb1 Ta1 V1 W1,,POWDER,1.24,,,1010.0,C,25.0,3416.0,,5.3,,,7946.0,,,10.1016/j.jallcom.2018.11.318,2018
146,Cr1 Mo1 Nb1 Ta1 V1 W1,,POWDER,5.01,,,991.3,C,25.0,3410.0,,2.0,,,7946.0,,,10.1016/j.jallcom.2018.11.318,2018
146,Cr1 Mo1 Nb1 Ta1 V1 W1,,POWDER,10.8,,,988.3,C,25.0,3338.0,,1.9,,,7946.0,,,10.1016/j.jallcom.2018.11.318,2018
146,Mo1 Nb1 Ta1 V1 W1,,POWDER,,,,1010.0,C,25.0,3416.0,,5.3,,,,,,10.1016/j.jallcom.2018.11.318,2018
146,Mo1 Nb1 Ta1 V1 W1,,POWDER,,,,,C,25.0,2612.0,,8.8,,,,,,10.1016/j.jallcom.2018.11.318,2018
146,Mo1 Nb1 Ta1 V1 W1,,CAST,,,,535.3,C,25.0,1246.0,,1.7,,,,,,10.1016/j.jallcom.2018.11.318,2018
146,Mo1 Nb1 Ta1 Ti1 W1,,CAST,,,,498.73,C,25.0,1343.0,,14.1,,,,,,10.1016/j.jallcom.2018.11.318,2018
146,Mo1 Nb1 Ta1 Ti1 V1 W1,,CAST,,,,510.3,C,25.0,1515.0,,10.6,,,,,,10.1016/j.jallcom.2018.11.318,2018
146,Cr1 Mo1 Nb1 Ta1 V1 W1,,CAST,,,,704.6,C,25.0,,,,,,,,,10.1016/j.jallcom.2018.11.318,2018
146,Mo1 Nb1 Ta1 Ti1 Zr1,,CAST,,,,499.6,C,25.0,1390.0,,6.0,,,,,,10.1016/j.jallcom.2018.11.318,2018
146,Cr1 Mo0.5 Nb1 Ta0.5 Ti1 Zr1,,CAST,,,,539.2,C,25.0,1595.0,,5.0,,,,,,10.1016/j.jallcom.2018.11.318,2018
146,Al1 Nb1 Ti1 V1,,CAST,,,,440.0,C,25.0,1020.0,,5.0,,,,,,10.1016/j.jallcom.2018.11.318,2018
146,Hf1 Mo1 Nb1 Ta1 Ti1 Zr1,,CAST,,,,505.0,C,25.0,1512.0,,10.0,,,,,,10.1016/j.jallcom.2018.11.318,2018
147,Co1 Cr1 Cu1 Fe1 Ni1,,CAST,,,,45.2,,,,,,,,,,,10.1016/j.vacuum.2018.12.009,2018
147,Al0.5 Co1 Cr1 Cu1 Fe1 Ni1,FCC,CAST,,,,48.8,,,,,,,,,,,10.1016/j.vacuum.2018.12.009,2018
147,Al1 Co1 Cr1 Cu1 Fe1 Ni1,,CAST,,,,73.8,,,,,,,,,,,10.1016/j.vacuum.2018.12.009,2018
147,Al1 Co0.667 Cr0.667 Cu0.667 Fe0.667 Ni0.667,,CAST,,,,75.1,,,,,,,,,,,10.1016/j.vacuum.2018.12.009,2018
147,Al1 Co0.5 Cr0.5 Cu0.5 Fe0.5 Ni0.5,,CAST,,,,77.5,,,,,,,,,,,10.1016/j.vacuum.2018.12.009,2018
148,Co1 Ni1 V1,,WROUGHT,2.0,,,,T,25.0,991.0,1359.0,38.0,,,,,,10.1002/adma.201807142,
148,Co1 Ni1 V1,,WROUGHT,5.6,,,,T,25.0,767.0,1224.0,46.0,,,,,,10.1002/adma.201807142,
148,Co1 Ni1 V1,,WROUGHT,18.7,,,,T,25.0,602.0,1123.0,51.0,,,,,,10.1002/adma.201807142,
148,Co1 Ni1 V1,,WROUGHT,27.8,,,,T,25.0,517.0,1049.0,55.0,,,,,,10.1002/adma.201807142,
148,Co1 Ni1 V1,,WROUGHT,122.2,,,,T,25.0,461.0,886.0,58.0,,,,,,10.1002/adma.201807142,
150,Al0.3 Co1 Cr1 Fe1 Ni1,,WROUGHT,,,,,T,25.0,840.0,1039.0,32.0,,,,,,10.1016/j.actamat.2018.12.010,2018
150,Al0.3 Co1 Cr1 Fe1 Ni1,FCC,WROUGHT,,,,,T,25.0,159.0,410.0,65.0,,,,,,10.1016/j.actamat.2018.12.010,2018
151,Al0.544 C0.001 Co0.69 Fe1 Ni0.69,,CAST,,,,,C,25.0,1202.0,,32.6,,,,,11067.0,10.1016/j.scriptamat.2018.09.008,2018
152,Hf1 Nb1 Ta1 Ti1 Zr1,BCC,WROUGHT,,,,,,,,,,,,,,,10.1016/j.matchar.2018.07.015,2018
153,Co0.5 Cr0.5 Fe1 Ni1,FCC,WROUGHT,14.9,,,,T,25.0,214.0,612.0,77.3,,,,,,10.1080/21663831.2018.1553803,2018
153,Co0.875 Cr0.625 Fe1 Ni1,FCC,WROUGHT,11.6,,,,T,25.0,241.0,721.0,96.2,,,,,,10.1080/21663831.2018.1553803,2018
153,Co1 Cr0.556 Fe0.667 Ni0.667,FCC,WROUGHT,10.5,,,,T,25.0,299.0,841.0,76.1,,,,,,10.1080/21663831.2018.1553803,2018
153,Co1 Cr0.455 Fe0.364 Ni0.364,,WROUGHT,5.6,,,,T,25.0,392.0,746.0,20.3,,,,,,10.1080/21663831.2018.1553803,2018
153,Co1 Cr0.385 Fe0.154 Ni0.154,,WROUGHT,6.2,,,,T,25.0,482.0,857.0,13.3,,,,,,10.1080/21663831.2018.1553803,2018
154,Hf1 Nb1 Ti1 Zr1,BCC,WROUGHT,,,,,,,,,,,69.7,,,,10.1016/j.intermet.2019.04.003,2019
154,Hf1 Nb1 Ta1 Ti1 Zr1,,,,,,,,,,,,,78.5,,,,10.1016/j.intermet.2019.04.003,2019
154,Mo1 Nb1 Ta1 Ti1 W1,,,,,,,,,,,,,156.0,,,,10.1016/j.intermet.2019.04.003,2019
154,Mo1 Nb1 Ta1 Ti1 V1 W1,,,,,,,,,,,,,164.0,,,,10.1016/j.intermet.2019.04.003,2019
154,Co1 Cr1 Fe1 Mn1 Ni1,,,,,,,,,,,,,201.6,,,,10.1016/j.intermet.2019.04.003,2019
154,Co1 Cr1 Fe1 Mn1 Ni1,,,,,,,,,,,,,202.0,,,,10.1016/j.intermet.2019.04.003,2019
154,Co1 Cr1 Fe1 Mn1 Ni1,,,,,,,,,,,,,202.2,,,,10.1016/j.intermet.2019.04.003,2019
154,Co1 Cr1 Fe1 Ni1,,,,,,,,,,,,,215.0,,,,10.1016/j.intermet.2019.04.003,2019
154,Co1 Cr1 Fe1 Ni1,,,,,,,,,,,,,204.0,,,,10.1016/j.intermet.2019.04.003,2019
154,Co1 Fe1 Mn1 Ni1,,,,,,,,,,,,,187.9,,,,10.1016/j.intermet.2019.04.003,2019
154,Co1 Fe1 Mn1 Ni1,,,,,,,,,,,,,195.0,,,,10.1016/j.intermet.2019.04.003,2019
154,Co1 Fe1 Ni1,,,,,,,,,,,,,162.0,,,,10.1016/j.intermet.2019.04.003,2019
154,Co1 Fe1 Ni1,,,,,,,,,,,,,174.0,,,,10.1016/j.intermet.2019.04.003,2019
154,Co1 Cr1 Ni1,,,,,,,,,,,,,226.2,,,,10.1016/j.intermet.2019.04.003,2019
154,Co1 Cr1 Ni1,,,,,,,,,,,,,222.0,,,,10.1016/j.intermet.2019.04.003,2019
154,Co1 Cr1 Ni1,,,,,,,,,,,,,229.0,,,,10.1016/j.intermet.2019.04.003,2019
154,Co1 Cr1 Ni1,,,,,,,,,,,,,234.0,,,,10.1016/j.intermet.2019.04.003,2019
154,Fe1 Mn1 Ni1,,,,,,,,,,,,,181.0,,,,10.1016/j.intermet.2019.04.003,2019
154,Co1 Mn1 Ni1,,,,,,,,,,,,,189.4,,,,10.1016/j.intermet.2019.04.003,2019
154,Co1 Ni1,,,,,,,,,,,,,216.7,,,,10.1016/j.intermet.2019.04.003,2019
154,Fe1 Ni1,,,,,,,,,,,,,166.2,,,,10.1016/j.intermet.2019.04.003,2019
155,Al1 Co0.5 Cr1 Fe0.147 Ni0.294,,,,,,699.0,,,,,,,,,,,10.1016/j.actamat.2019.03.010,2019
155,Al1 Co0.298 Cr0.319 Cu0.106 Fe0.277 Ni0.128,,,,,,728.0,,,,,,,,,,,10.1016/j.actamat.2019.03.010,2019
155,Al1 Co0.289 Cr0.158 Cu0.237 Fe0.816 Ni0.132,,,,,,604.0,,,,,,,,,,,10.1016/j.actamat.2019.03.010,2019
155,Al1 Co0.278 Cr0.861 Cu0.167 Fe0.25 Ni0.222,,,,,,790.0,,,,,,,,,,,10.1016/j.actamat.2019.03.010,2019
155,Al1 Co0.395 Cr0.349 Fe0.326 Ni0.256,,,,,,806.0,,,,,,,,,,,10.1016/j.actamat.2019.03.010,2019
155,Al1 Co0.255 Cr0.255 Cu0.106 Fe0.277 Ni0.234,,,,,,811.0,,,,,,,,,,,10.1016/j.actamat.2019.03.010,2019
155,Al1 Co0.442 Cr0.442 Fe0.256 Ni0.186,,,,,,855.0,,,,,,,,,,,10.1016/j.actamat.2019.03.010,2019
155,Al1 Co0.256 Cr0.795 Cu0.128 Fe0.205 Ni0.179,,,,,,802.0,,,,,,,,,,,10.1016/j.actamat.2019.03.010,2019
155,Al1 Co0.277 Cr0.277 Cu0.106 Fe0.255 Ni0.213,,,,,,799.0,,,,,,,,,,,10.1016/j.actamat.2019.03.010,2019
155,Al1 Co0.465 Cr0.512 Fe0.186 Ni0.163,,,,,,857.0,,,,,,,,,,,10.1016/j.actamat.2019.03.010,2019
155,Al1 Co0.298 Cr0.404 Cu0.106 Fe0.213 Ni0.106,,,,,,855.0,,,,,,,,,,,10.1016/j.actamat.2019.03.010,2019
155,Al1 Co0.465 Cr0.442 Fe0.209 Ni0.209,,,,,,816.0,,,,,,,,,,,10.1016/j.actamat.2019.03.010,2019
155,Al1 Co0.304 Cr0.5 Cu0.109 Fe0.152 Ni0.109,,,,,,811.0,,,,,,,,,,,10.1016/j.actamat.2019.03.010,2019
155,Al1 Co0.318 Cr0.5 Cu0.114 Fe0.205 Ni0.136,,,,,,790.0,,,,,,,,,,,10.1016/j.actamat.2019.03.010,2019
155,Al1 Co0.442 Cr0.558 Fe0.186 Ni0.14,,,,,,855.0,,,,,,,,,,,10.1016/j.actamat.2019.03.010,2019
155,Al1 Co0.419 Cr0.558 Fe0.233 Ni0.116,,,,,,856.0,,,,,,,,,,,10.1016/j.actamat.2019.03.010,2019
155,Al1 Co0.298 Cr0.426 Cu0.106 Fe0.191 Ni0.106,,,,,,859.0,,,,,,,,,,,10.1016/j.actamat.2019.03.010,2019
155,Al1 Co0.558 Cr0.512 Fe0.116 Ni0.14,,,,,,875.0,,,,,,,,,,,10.1016/j.actamat.2019.03.010,2019
155,Al1 Co0.581 Cr0.512 Fe0.116 Ni0.116,,,,,,865.0,,,,,,,,,,,10.1016/j.actamat.2019.03.010,2019
155,Al1 Co0.558 Cr0.535 Fe0.116 Ni0.116,,,,,,868.0,,,,,,,,,,,10.1016/j.actamat.2019.03.010,2019
155,Al1 Co0.535 Cr0.488 Fe0.186 Ni0.116,,,,,,863.0,,,,,,,,,,,10.1016/j.actamat.2019.03.010,2019
155,Al1 Co0.255 Cr0.426 Cu0.106 Fe0.234 Ni0.106,,,,,,843.0,,,,,,,,,,,10.1016/j.actamat.2019.03.010,2019
155,Al1 Co0.349 Cr0.395 Cu0.116 Fe0.326 Ni0.14,,,,,,794.0,,,,,,,,,,,10.1016/j.actamat.2019.03.010,2019
155,Al1 Co0.238 Cr0.714 Cu0.119 Fe0.167 Ni0.143,,,,,,783.0,,,,,,,,,,,10.1016/j.actamat.2019.03.010,2019
155,Al1 Co0.234 Cr0.468 Cu0.106 Fe0.213 Ni0.106,,,,,,797.0,,,,,,,,,,,10.1016/j.actamat.2019.03.010,2019
155,Al1 Co0.277 Cr0.426 Cu0.106 Fe0.213 Ni0.106,,,,,,805.0,,,,,,,,,,,10.1016/j.actamat.2019.03.010,2019
155,Al0.853 Co0.647 Cr1 Fe0.147 Ni0.294,,,,,,699.0,,,,,,,,,,,10.1016/j.actamat.2019.03.010,2019
155,Al1 Co0.149 Cr0.34 Cu0.191 Fe0.34 Ni0.106,,,,,,749.0,,,,,,,,,,,10.1016/j.actamat.2019.03.010,2019
155,Al1 Co0.326 Cr0.488 Cu0.116 Fe0.279 Ni0.116,,,,,,828.0,,,,,,,,,,,10.1016/j.actamat.2019.03.010,2019
155,Al1 Co0.383 Cr0.319 Cu0.106 Fe0.213 Ni0.106,,,,,,849.0,,,,,,,,,,,10.1016/j.actamat.2019.03.010,2019
155,Al1 Co0.426 Cr0.383 Cu0.106 Fe0.106 Ni0.106,,,,,,883.0,,,,,,,,,,,10.1016/j.actamat.2019.03.010,2019
155,Al1 Co0.419 Cr0.465 Fe0.279 Ni0.163,,,,,,864.0,,,,,,,,,,,10.1016/j.actamat.2019.03.010,2019
155,Al1 Co0.362 Cr0.34 Cu0.106 Fe0.213 Ni0.106,,,,,,841.0,,,,,,,,,,,10.1016/j.actamat.2019.03.010,2019
155,Al1 Co0.558 Cr0.535 Fe0.116 Ni0.116,,,,,,868.0,,,,,,,,,,,10.1016/j.actamat.2019.03.010,2019
155,Al1 Co0.581 Cr0.512 Fe0.116 Ni0.116,,,,,,865.0,,,,,,,,,,,10.1016/j.actamat.2019.03.010,2019
155,Al1 Co0.457 Cr0.391 Cu0.109 Fe0.109 Ni0.109,,,,,,840.0,,,,,,,,,,,10.1016/j.actamat.2019.03.010,2019
155,Al1 Co0.512 Cr0.512 Fe0.186 Ni0.116,,,,,,882.0,,,,,,,,,,,10.1016/j.actamat.2019.03.010,2019
155,Al1 Co0.512 Cr0.535 Fe0.163 Ni0.116,,,,,,883.0,,,,,,,,,,,10.1016/j.actamat.2019.03.010,2019
155,Al1 Co0.465 Cr0.488 Fe0.209 Ni0.163,,,,,,828.0,,,,,,,,,,,10.1016/j.actamat.2019.03.010,2019
155,Al1 Co0.512 Cr0.581 Fe0.116 Ni0.116,,,,,,848.0,,,,,,,,,,,10.1016/j.actamat.2019.03.010,2019
155,Al1 Co0.404 Cr0.404 Cu0.106 Fe0.106 Ni0.106,,,,,,878.0,,,,,,,,,,,10.1016/j.actamat.2019.03.010,2019
155,Al1 Co0.674 Cr0.419 Fe0.116 Ni0.116,,,,,,782.0,,,,,,,,,,,10.1016/j.actamat.2019.03.010,2019
156,Co0.986 Cr0.952 Fe0.933 Mn0.914 Ni1,BCC,WROUGHT,,,,,T,25.0,1290.0,1415.0,1.1,,,,,,10.1016/j.msea.2019.01.112,2019
156,Co0.986 Cr0.952 Fe0.933 Mn0.914 Ni1,,WROUGHT,1.3,,,,T,25.0,1135.0,1260.0,1.8,,,,,,10.1016/j.msea.2019.01.112,2019
156,Co0.986 Cr0.952 Fe0.933 Mn0.914 Ni1,,WROUGHT,2.0,,,,T,25.0,585.0,815.0,31.7,,,,,,10.1016/j.msea.2019.01.112,2019
156,Co0.986 Cr0.952 Fe0.933 Mn0.914 Ni1,,WROUGHT,3.6,,,,T,25.0,425.0,735.0,40.2,,,,,,10.1016/j.msea.2019.01.112,2019
156,Co0.986 Cr0.952 Fe0.933 Mn0.914 Ni1,FCC,WROUGHT,17.1,,,,T,25.0,270.0,630.0,46.2,,,,,,10.1016/j.msea.2019.01.112,2019
156,Co0.986 Cr0.952 Fe0.933 Mn0.914 Ni1,,WROUGHT,0.07,,,,T,25.0,1120.0,1175.0,1.5,,,,,,10.1016/j.msea.2019.01.112,2019
157,Al0.4 Hf0.6 Nb1 Ta1 Ti1 Zr1,BCC,OTHER,,,9.08,,C,23.0,1841.0,,,,,,,,10.1016/j.actamat.2019.06.032,2019
157,Al1 Cr1 Mo1 Ti1,BCC,ANNEAL,,,5.98,,C,23.0,1100.0,,,,,,,,10.1016/j.actamat.2019.06.032,2019
157,Al1 Mo1 Nb1 Ti1,BCC,ANNEAL,,,6.46,,C,23.0,1100.0,,,,,,,,10.1016/j.actamat.2019.06.032,2019
157,Hf1 Mo0.5 Nb1 Ti1 V0.5,BCC,CAST,,,8.96,,C,23.0,1260.0,,,,,,,,10.1016/j.actamat.2019.06.032,2019
157,Hf1 Mo1 Nb1 Ta1 Ti1 Zr1,BCC,CAST,,,9.93,,C,23.0,1512.0,,,,,,,,10.1016/j.actamat.2019.06.032,2019
157,Hf1 Mo1 Nb1 Ti1 Zr1,BCC,CAST,,,8.68,,C,23.0,1575.0,,,,,,,,10.1016/j.actamat.2019.06.032,2019
157,Hf1 Mo1 Ta1 Ti1 Zr1,BCC,CAST,,,10.18,,C,23.0,1600.0,,,,,,,,10.1016/j.actamat.2019.06.032,2019
157,Hf1 Nb1 Ta1 Ti1 Zr1,BCC,OTHER,,,9.89,,C,23.0,929.0,,,,,,,,10.1016/j.actamat.2019.06.032,2019
157,Mo1 Nb1 Ta1 Ti1 V1 W1,BCC,CAST,,,10.91,,C,23.0,1515.0,,,,,,,,10.1016/j.actamat.2019.06.032,2019
157,Mo1 Nb1 Ta1 Ti1 W1,BCC,CAST,,,11.72,,C,23.0,1343.0,,,,,,,,10.1016/j.actamat.2019.06.032,2019
157,Mo1 Nb1 Ta1 V1 W1,BCC,OTHER,,,12.29,,C,23.0,1246.0,,,,,,,,10.1016/j.actamat.2019.06.032,2019
157,Mo1 Nb1 Ta1 W1,BCC,OTHER,,,13.6,,C,23.0,996.0,,,,,,,,10.1016/j.actamat.2019.06.032,2019
157,Mo1 Nb1 Ti1,BCC,OTHER,,,7.67,,C,23.0,1100.0,,,,,,,,10.1016/j.actamat.2019.06.032,2019
157,Nb1 Ta0.3 Ti1 Zr1,BCC,OTHER,,,7.81,,C,23.0,882.0,,,,,,,,10.1016/j.actamat.2019.06.032,2019
157,Nb1 Ti1 Zr1,BCC,OTHER,,,6.63,,C,23.0,975.0,,,,,,,,10.1016/j.actamat.2019.06.032,2019
157,Al1 Cr1 Mo1 Nb1 Ti1,,ANNEAL,,,6.56,,C,23.0,1010.0,,,,,,,,10.1016/j.actamat.2019.06.032,2019
157,Al0.24 Nb1 Ti1 V1 Zr1,,OTHER,,,6.34,,C,23.0,1240.0,,,,,,,,10.1016/j.actamat.2019.06.032,2019
157,Al1 Mo0.5 Nb1 Ta0.5 Ti1 Zr1,,OTHER,,,7.14,,C,23.0,2000.0,,,,,,,,10.1016/j.actamat.2019.06.032,2019
157,Cr1 Nb0.333 Ti0.333 Zr0.333,,OTHER,,,6.56,,C,23.0,1576.0,,,,,,,,10.1016/j.actamat.2019.06.032,2019
157,Cr1 Mo0.5 Nb1 Ta0.5 Ti1 Zr1,,OTHER,,,7.98,,C,23.0,1595.0,,,,,,,,10.1016/j.actamat.2019.06.032,2019
157,Hf1 Mo0.5 Nb1 Si0.3 Ti1 V0.5,,CAST,,,8.46,,C,23.0,1617.0,,,,,,,,10.1016/j.actamat.2019.06.032,2019
157,Hf1 Mo0.5 Nb1 Si0.5 Ti1 V0.5,,CAST,,,8.16,,C,23.0,1787.0,,,,,,,,10.1016/j.actamat.2019.06.032,2019
157,Hf1 Mo0.5 Nb1 Si0.7 Ti1 V0.5,,CAST,,,7.89,,C,23.0,2134.0,,,,,,,,10.1016/j.actamat.2019.06.032,2019
157,Mo1 Nb1 Ti1 V1 Zr1,,OTHER,,,7.27,,C,23.0,1706.0,,,,,,,,10.1016/j.actamat.2019.06.032,2019
157,Nb1 Re0.3 Ti1 Zr1,,OTHER,,,7.81,,C,23.0,1244.0,,,,,,,,10.1016/j.actamat.2019.06.032,2019
157,Nb1 Ta1 Ti1 V1 Zr1,,OTHER,,,8.43,,C,23.0,1395.0,,,,,,,,10.1016/j.actamat.2019.06.032,2019
157,Al0.4 Hf0.6 Nb1 Ta1 Ti1 Zr1,BCC,OTHER,,,9.08,,C,1000.0,298.0,,,,,,,,10.1016/j.actamat.2019.06.032,2019
157,Al1 Cr1 Mo1 Ti1,BCC,ANNEAL,,,5.98,,C,1000.0,375.0,,,,,,,,10.1016/j.actamat.2019.06.032,2019
157,Al1 Mo1 Nb1 Ti1,BCC,ANNEAL,,,6.46,,C,1000.0,540.0,,,,,,,,10.1016/j.actamat.2019.06.032,2019
157,Hf1 Mo0.5 Nb1 Ti1 V0.5,BCC,CAST,,,8.96,,C,1000.0,368.0,,,,,,,,10.1016/j.actamat.2019.06.032,2019
157,Hf1 Mo1 Nb1 Ta1 Ti1 Zr1,BCC,CAST,,,9.93,,C,1000.0,814.0,,,,,,,,10.1016/j.actamat.2019.06.032,2019
157,Hf1 Mo1 Nb1 Ti1 Zr1,BCC,CAST,,,8.68,,C,1000.0,635.0,,,,,,,,10.1016/j.actamat.2019.06.032,2019
157,Hf1 Mo1 Ta1 Ti1 Zr1,BCC,CAST,,,10.18,,C,1000.0,855.0,,,,,,,,10.1016/j.actamat.2019.06.032,2019
157,Hf1 Nb1 Ta1 Ti1 Zr1,BCC,OTHER,,,9.89,,C,1000.0,295.0,,,,,,,,10.1016/j.actamat.2019.06.032,2019
157,Mo1 Nb1 Ta1 Ti1 V1 W1,BCC,CAST,,,10.91,,C,1000.0,753.0,,,,,,,,10.1016/j.actamat.2019.06.032,2019
157,Mo1 Nb1 Ta1 Ti1 W1,BCC,CAST,,,11.72,,C,1000.0,620.0,,,,,,,,10.1016/j.actamat.2019.06.032,2019
157,Mo1 Nb1 Ta1 V1 W1,BCC,OTHER,,,12.29,,C,1000.0,842.0,,,,,,,,10.1016/j.actamat.2019.06.032,2019
157,Mo1 Nb1 Ta1 W1,BCC,OTHER,,,13.6,,C,1000.0,548.0,,,,,,,,10.1016/j.actamat.2019.06.032,2019
157,Mo1 Nb1 Ti1,BCC,OTHER,,,7.67,,C,1000.0,504.0,,,,,,,,10.1016/j.actamat.2019.06.032,2019
157,Nb1 Ta0.3 Ti1 Zr1,BCC,OTHER,,,7.81,,C,1000.0,274.0,,,,,,,,10.1016/j.actamat.2019.06.032,2019
157,Nb1 Ti1 Zr1,BCC,OTHER,,,6.63,,C,1000.0,141.0,,,,,,,,10.1016/j.actamat.2019.06.032,2019
157,Al1 Cr1 Mo1 Nb1 Ti1,,ANNEAL,,,6.56,,C,1000.0,550.0,,,,,,,,10.1016/j.actamat.2019.06.032,2019
157,Al0.24 Nb1 Ti1 V1 Zr1,,OTHER,,,6.34,,C,1000.0,82.0,,,,,,,,10.1016/j.actamat.2019.06.032,2019
157,Al1 Mo0.5 Nb1 Ta0.5 Ti1 Zr1,,OTHER,,,7.14,,C,1000.0,745.0,,,,,,,,10.1016/j.actamat.2019.06.032,2019
157,Cr1 Nb0.333 Ti0.333 Zr0.333,,OTHER,,,6.56,,C,1000.0,139.0,,,,,,,,10.1016/j.actamat.2019.06.032,2019
157,Cr1 Mo0.5 Nb1 Ta0.5 Ti1 Zr1,,OTHER,,,7.98,,C,1000.0,546.0,,,,,,,,10.1016/j.actamat.2019.06.032,2019
157,Hf1 Mo0.5 Nb1 Si0.3 Ti1 V0.5,,CAST,,,8.46,,C,1000.0,398.0,,,,,,,,10.1016/j.actamat.2019.06.032,2019
157,Hf1 Mo0.5 Nb1 Si0.5 Ti1 V0.5,,CAST,,,8.16,,C,1000.0,614.0,,,,,,,,10.1016/j.actamat.2019.06.032,2019
157,Hf1 Mo0.5 Nb1 Si0.7 Ti1 V0.5,,CAST,,,7.89,,C,1000.0,673.0,,,,,,,,10.1016/j.actamat.2019.06.032,2019
157,Mo1 Nb1 Ti1 V1 Zr1,,OTHER,,,7.27,,C,1000.0,467.0,,,,,,,,10.1016/j.actamat.2019.06.032,2019
157,Nb1 Re0.3 Ti1 Zr1,,OTHER,,,7.81,,C,1000.0,323.0,,,,,,,,10.1016/j.actamat.2019.06.032,2019
157,Nb1 Ta1 Ti1 V1 Zr1,,OTHER,,,8.43,,C,1000.0,190.0,,,,,,,,10.1016/j.actamat.2019.06.032,2019
157,Al0.4 Hf0.6 Nb1 Ta1 Ti1 Zr1,BCC,OTHER,,,9.08,,C,1200.0,89.0,,,,,,,,10.1016/j.actamat.2019.06.032,2019
157,Al1 Cr1 Mo1 Ti1,BCC,ANNEAL,,,5.98,,C,1200.0,100.0,,,,,,,,10.1016/j.actamat.2019.06.032,2019
157,Al1 Mo1 Nb1 Ti1,BCC,ANNEAL,,,6.46,,C,1200.0,200.0,,,,,,,,10.1016/j.actamat.2019.06.032,2019
157,Hf1 Mo0.5 Nb1 Ti1 V0.5,BCC,CAST,,,8.96,,C,1200.0,60.0,,,,,,,,10.1016/j.actamat.2019.06.032,2019
157,Hf1 Mo1 Nb1 Ta1 Ti1 Zr1,BCC,CAST,,,9.93,,C,1200.0,556.0,,,,,,,,10.1016/j.actamat.2019.06.032,2019
157,Hf1 Mo1 Nb1 Ti1 Zr1,BCC,CAST,,,8.68,,C,1200.0,187.0,,,,,,,,10.1016/j.actamat.2019.06.032,2019
157,Hf1 Mo1 Ta1 Ti1 Zr1,BCC,CAST,,,10.18,,C,1200.0,404.0,,,,,,,,10.1016/j.actamat.2019.06.032,2019
157,Hf1 Nb1 Ta1 Ti1 Zr1,BCC,OTHER,,,9.89,,C,1200.0,92.0,,,,,,,,10.1016/j.actamat.2019.06.032,2019
157,Mo1 Nb1 Ta1 Ti1 V1 W1,BCC,CAST,,,10.91,,C,1200.0,659.0,,,,,,,,10.1016/j.actamat.2019.06.032,2019
157,Mo1 Nb1 Ta1 Ti1 W1,BCC,CAST,,,11.72,,C,1200.0,586.0,,,,,,,,10.1016/j.actamat.2019.06.032,2019
157,Mo1 Nb1 Ta1 V1 W1,BCC,OTHER,,,12.29,,C,1200.0,735.0,,,,,,,,10.1016/j.actamat.2019.06.032,2019
157,Mo1 Nb1 Ta1 W1,BCC,OTHER,,,13.6,,C,1200.0,506.0,,,,,,,,10.1016/j.actamat.2019.06.032,2019
157,Mo1 Nb1 Ti1,BCC,OTHER,,,7.67,,C,1200.0,324.0,,,,,,,,10.1016/j.actamat.2019.06.032,2019
157,Nb1 Ta0.3 Ti1 Zr1,BCC,OTHER,,,7.81,,C,1200.0,102.0,,,,,,,,10.1016/j.actamat.2019.06.032,2019
157,Nb1 Ti1 Zr1,BCC,OTHER,,,6.63,,C,1200.0,61.0,,,,,,,,10.1016/j.actamat.2019.06.032,2019
157,Al1 Cr1 Mo1 Nb1 Ti1,,ANNEAL,,,6.56,,C,1200.0,105.0,,,,,,,,10.1016/j.actamat.2019.06.032,2019
157,Al0.24 Nb1 Ti1 V1 Zr1,,OTHER,,,6.34,,C,1200.0,24.0,,,,,,,,10.1016/j.actamat.2019.06.032,2019
157,Al1 Mo0.5 Nb1 Ta0.5 Ti1 Zr1,,OTHER,,,7.14,,C,1200.0,250.0,,,,,,,,10.1016/j.actamat.2019.06.032,2019
157,Cr1 Nb0.333 Ti0.333 Zr0.333,,OTHER,,,6.56,,C,1200.0,32.0,,,,,,,,10.1016/j.actamat.2019.06.032,2019
157,Cr1 Mo0.5 Nb1 Ta0.5 Ti1 Zr1,,OTHER,,,7.98,,C,1200.0,170.0,,,,,,,,10.1016/j.actamat.2019.06.032,2019
157,Hf1 Mo0.5 Nb1 Si0.3 Ti1 V0.5,,CAST,,,8.46,,C,1200.0,166.0,,,,,,,,10.1016/j.actamat.2019.06.032,2019
157,Hf1 Mo0.5 Nb1 Si0.5 Ti1 V0.5,,CAST,,,8.16,,C,1200.0,188.0,,,,,,,,10.1016/j.actamat.2019.06.032,2019
157,Hf1 Mo0.5 Nb1 Si0.7 Ti1 V0.5,,CAST,,,7.89,,C,1200.0,235.0,,,,,,,,10.1016/j.actamat.2019.06.032,2019
157,Mo1 Nb1 Ti1 V1 Zr1,,OTHER,,,7.27,,C,1200.0,116.0,,,,,,,,10.1016/j.actamat.2019.06.032,2019
157,Nb1 Re0.3 Ti1 Zr1,,OTHER,,,7.81,,C,1200.0,89.0,,,,,,,,10.1016/j.actamat.2019.06.032,2019
157,Nb1 Ta1 Ti1 V1 Zr1,,OTHER,,,8.43,,C,1200.0,78.0,,,,,,,,10.1016/j.actamat.2019.06.032,2019
158,Co1 Cr1 Fe1 Mn1 Ni1,FCC,WROUGHT,245.48,,7.753,,T,25.0,293.1,625.6,63.0,,,,,,10.1016/j.intermet.2019.106486,2019
160,Hf1 Nb1 Ta1 Ti1 Zr1,BCC,WROUGHT,40.0,,,,T,25.0,985.0,1004.0,15.7,,,,,,10.1016/j.jallcom.2019.04.291,2019
160,Hf1 Nb1 Ta1 Ti1 Zr1,BCC,WROUGHT,87.0,,,,T,25.0,972.0,999.5,12.6,,,,,,10.1016/j.jallcom.2019.04.291,2019
160,Hf1 Nb1 Ta1 Ti1 Zr1,BCC,WROUGHT,112.0,,,,T,25.0,967.0,980.6,10.8,,,,,,10.1016/j.jallcom.2019.04.291,2019
161,Co1 Fe1 Ni1,FCC,WROUGHT,,,,,T,25.0,,,15.0,,,,,,10.1016/j.intermet.2019.106477,2019
161,Co1 Fe1 Ni1,FCC,WROUGHT,42.0,,,,T,25.0,276.0,540.0,51.0,,,,,,10.1016/j.intermet.2019.106477,2019
161,Co1 Fe1 Ni1,FCC,WROUGHT,74.0,,,,T,25.0,217.0,498.0,47.0,,,,,,10.1016/j.intermet.2019.106477,2019
161,Co1 Fe1 Ni1,FCC,WROUGHT,90.0,,,,T,25.0,201.0,430.0,44.5,,,,,,10.1016/j.intermet.2019.106477,2019
162,Co1 Cr1 Ni1,,ANNEAL,16.0,,,,T,-196.0,600.0,1247.0,68.0,,,,,,10.1016/j.jmst.2018.12.002,2018
162,Co1 Cr1 Ni1,,ANNEAL,16.0,,,,T,24.0,400.0,800.0,60.0,,,,,,10.1016/j.jmst.2018.12.002,2018
162,Co1 Cr1 Ni1,,ANNEAL,16.0,,,,T,-196.0,1215.0,1440.0,48.0,,,,,,10.1016/j.jmst.2018.12.002,2018
163,Cr0.286 Mo0.476 Nb1 Ta0.024 Ti0.31 V0.286,,POWDER,0.075,,8.02,741.0,C,25.0,2680.0,,,,,,,,10.1016/j.ijrmhm.2019.02.009,2019
163,Al1 Nb1 Ti1 V1,BCC,CAST,,,5.48,440.0,C,25.0,1020.0,,,,,,,,10.1016/j.ijrmhm.2019.02.009,2019
163,Mo1 Nb1 Ta1 V1 W1,BCC,CAST,,,12.29,535.0,C,25.0,1246.0,,,,,,,,10.1016/j.ijrmhm.2019.02.009,2019
163,Hf1 Mo1 Nb1 Ti1 Zr1,BCC,CAST,,,8.68,,C,25.0,1719.0,,,,,,,,10.1016/j.ijrmhm.2019.02.009,2019
163,Al1 Mo0.5 Nb1 Ta0.5 Ti1 Zr1,,OTHER,,,7.14,591.0,C,25.0,2000.0,,,,,,,,10.1016/j.ijrmhm.2019.02.009,2019
163,Hf1 Mo0.5 Nb1 Si0.7 Ti1 V0.5,,CAST,,,8.49,612.0,C,25.0,2134.0,,,,,,,,10.1016/j.ijrmhm.2019.02.009,2019
164,Co1 Fe1 Ni1,FCC,WROUGHT,53.7,,,,T,25.0,,,,,161.0,,,,10.1016/j.actamat.2019.04.017,2019
164,Co1 Cr0.053 Ni1,FCC,WROUGHT,7.28,,,,T,25.0,,,,,219.0,,,,10.1016/j.actamat.2019.04.017,2019
164,Fe1 Mn1 Ni1,FCC,WROUGHT,0.862,,,,T,25.0,529.0,613.0,25.0,,182.0,,,,10.1016/j.actamat.2019.04.017,2019
164,Fe1 Mn1 Ni1,FCC,WROUGHT,0.894,,,,T,25.0,522.0,601.0,25.0,,182.0,,,,10.1016/j.actamat.2019.04.017,2019
164,Fe1 Mn1 Ni1,FCC,WROUGHT,1.25,,,,T,25.0,460.0,599.0,27.0,,182.0,,,,10.1016/j.actamat.2019.04.017,2019
164,Fe1 Mn1 Ni1,FCC,WROUGHT,1.75,,,,T,25.0,407.0,536.0,26.0,,182.0,,,,10.1016/j.actamat.2019.04.017,2019
164,Fe1 Mn1 Ni1,FCC,WROUGHT,2.26,,,,T,25.0,372.0,542.0,31.0,,182.0,,,,10.1016/j.actamat.2019.04.017,2019
164,Fe1 Mn1 Ni1,FCC,WROUGHT,3.52,,,,T,25.0,322.0,554.0,49.0,,182.0,,,,10.1016/j.actamat.2019.04.017,2019
164,Co1 Mn1 Ni1,FCC,WROUGHT,1.43,,,,T,25.0,333.0,569.0,40.0,,190.0,,,,10.1016/j.actamat.2019.04.017,2019
164,Co1 Mn1 Ni1,FCC,WROUGHT,0.4,,,,T,25.0,601.0,608.0,24.0,,190.0,,,,10.1016/j.actamat.2019.04.017,2019
164,Co1 Mn1 Ni1,FCC,WROUGHT,1.58,,,,T,25.0,321.0,566.0,50.5,,190.0,,,,10.1016/j.actamat.2019.04.017,2019
164,Co1 Mn1 Ni1,FCC,WROUGHT,2.67,,,,T,25.0,267.0,506.0,62.5,,190.0,,,,10.1016/j.actamat.2019.04.017,2019
164,Co1 Cr0.25 Ni1,FCC,WROUGHT,0.212,,,,T,25.0,745.0,824.0,36.0,,223.0,,,,10.1016/j.actamat.2019.04.017,2019
164,Co1 Cr0.25 Ni1,FCC,WROUGHT,0.34,,,,T,25.0,623.0,746.0,53.0,,223.0,,,,10.1016/j.actamat.2019.04.017,2019
164,Co1 Cr0.25 Ni1,FCC,WROUGHT,1.46,,,,T,25.0,387.0,626.0,73.0,,223.0,,,,10.1016/j.actamat.2019.04.017,2019
164,Co1 Cr0.25 Ni1,FCC,WROUGHT,2.65,,,,T,25.0,330.0,553.0,101.0,,223.0,,,,10.1016/j.actamat.2019.04.017,2019
164,Co1 Cr1 Fe1 Ni1,FCC,WROUGHT,0.295,,,,T,25.0,631.0,732.0,39.0,,210.0,,,,10.1016/j.actamat.2019.04.017,2019
164,Co1 Cr1 Fe1 Ni1,FCC,WROUGHT,0.5529999999999999,,,,T,25.0,494.0,732.0,51.0,,210.0,,,,10.1016/j.actamat.2019.04.017,2019
164,Co1 Cr1 Fe1 Ni1,FCC,WROUGHT,0.72,,,,T,25.0,448.0,672.0,65.0,,210.0,,,,10.1016/j.actamat.2019.04.017,2019
164,Co1 Cr1 Fe1 Ni1,FCC,WROUGHT,3.4,,,,T,25.0,273.0,567.0,85.0,,210.0,,,,10.1016/j.actamat.2019.04.017,2019
164,Co1 Cr1 Fe1 Ni1,FCC,WROUGHT,32.2,,,,T,25.0,172.0,504.0,105.0,,210.0,,,,10.1016/j.actamat.2019.04.017,2019
164,Co0.25 Cr1 Ni1,FCC,WROUGHT,0.49700000000000005,,,,T,25.0,518.0,744.0,36.0,,240.0,,,,10.1016/j.actamat.2019.04.017,2019
164,Co0.25 Cr1 Ni1,FCC,WROUGHT,0.848,,,,T,25.0,462.0,703.0,46.0,,240.0,,,,10.1016/j.actamat.2019.04.017,2019
164,Co0.25 Cr1 Ni1,FCC,WROUGHT,1.78,,,,T,25.0,395.0,644.0,58.0,,240.0,,,,10.1016/j.actamat.2019.04.017,2019
164,Co0.25 Cr1 Ni1,FCC,WROUGHT,1.98,,,,T,25.0,356.0,588.0,64.0,,240.0,,,,10.1016/j.actamat.2019.04.017,2019
165,Al1 Co1 Ni1 Ti1,,POWDER,,,,672.0,C,25.0,,,,,,,,,10.1016/j.jallcom.2019.02.083,2019
165,Al1 Fe1 Ni1 Ti1,,POWDER,,,,666.0,C,25.0,,,,,,,,,10.1016/j.jallcom.2019.02.083,2019
165,Al1 Co1 Fe1 Ni1 Ti1,,POWDER,,,,667.0,C,25.0,,,,,,,,,10.1016/j.jallcom.2019.02.083,2019
166,Al1 Cr1 Cu1 Fe1 Ni1,,POWDER,,,,434.0,,,,,,,,,,,10.1016/j.jallcom.2019.01.341,2019
166,Al1 Cr1 Cu1 Fe1 Ni1,,POWDER,,,,666.0,,,,,,,,,,,10.1016/j.jallcom.2019.01.341,2019
166,Al1 Cr1 Cu1 Fe1 Ni1,,POWDER,,,,761.0,,,,,,,,,,,10.1016/j.jallcom.2019.01.341,2019
166,Al1 Cr1 Cu1 Fe1 Ni1,,POWDER,,,,747.0,,,,,,,,,,,10.1016/j.jallcom.2019.01.341,2019
166,Al1 Cr1 Cu1 Fe1 Ni1,,POWDER,,,,,C,20.0,1511.0,,5.0,,,,,,10.1016/j.jallcom.2019.01.341,2019
166,Al1 Cr1 Cu1 Fe1 Ni1,,POWDER,,,,,C,400.0,1366.0,,17.0,,,,,,10.1016/j.jallcom.2019.01.341,2019
166,Al1 Cr1 Cu1 Fe1 Ni1,,POWDER,,,,,C,600.0,410.0,,35.0,,,,,,10.1016/j.jallcom.2019.01.341,2019
166,Al1 Cr1 Cu1 Fe1 Ni1,,POWDER,,,,,C,800.0,48.0,,35.0,,,,,,10.1016/j.jallcom.2019.01.341,2019
167,Co1 Cr1 Fe1 Mn1 Ni1,FCC,CAST,,,,,T,25.0,210.0,,57.0,,,,,,10.1016/j.msea.2019.04.025,2019
167,Co1 Cr1 Fe1 Mn1 Ni1,FCC,WROUGHT,,,,,T,25.0,1150.0,,6.0,,,,,,10.1016/j.msea.2019.04.025,2019
167,Co1 Cr1 Fe1 Mn1 Ni1,FCC,WROUGHT,,,,,T,25.0,1300.0,,2.0,,,,,,10.1016/j.msea.2019.04.025,2019
167,Co1 Cr1 Fe1 Mn1 Ni1,FCC,WROUGHT,4.0,,,,T,25.0,1050.0,,8.0,,,,,,10.1016/j.msea.2019.04.025,2019
167,Co1 Cr1 Fe1 Mn1 Ni1,FCC,WROUGHT,8.0,,,,T,25.0,560.0,,49.0,,,,,,10.1016/j.msea.2019.04.025,2019
167,Co1 Cr1 Fe1 Mn1 Ni1,FCC,WROUGHT,8.0,,,,T,25.0,520.0,,47.0,,,,,,10.1016/j.msea.2019.04.025,2019
167,Co1 Cr1 Fe1 Mn1 Ni1,FCC,WROUGHT,10.0,,,,T,25.0,320.0,,59.0,,,,,,10.1016/j.msea.2019.04.025,2019
167,Co1 Cr1 Fe1 Mn1 Ni1,FCC,WROUGHT,20.0,,,,T,25.0,280.0,,62.0,,,,,,10.1016/j.msea.2019.04.025,2019
168,Co0.5 Fe0.5 Mo0.1 Ni1 V0.25,FCC,CAST,,,,,T,-196.0,419.0,,34.6,,,,,,10.1016/j.scriptamat.2019.02.038,2019
168,Co0.5 Fe0.5 Mo0.1 Ni1 V0.25,FCC,CAST,,,,,T,-70.0,350.0,,28.8,,,,,,10.1016/j.scriptamat.2019.02.038,2019
168,Co0.5 Fe0.5 Mo0.1 Ni1 V0.25,FCC,CAST,,,,,T,20.0,252.0,,82.1,,,,,,10.1016/j.scriptamat.2019.02.038,2019
168,Co0.5 Fe0.5 Mo0.1 Ni1 V0.25,FCC,CAST,,,,,T,600.0,214.0,,189.2,,,,,,10.1016/j.scriptamat.2019.02.038,2019
168,Co0.5 Fe0.5 Mo0.1 Ni1 V0.25,FCC,CAST,,,,,T,700.0,212.0,,154.3,,,,,,10.1016/j.scriptamat.2019.02.038,2019
168,Co0.5 Fe0.5 Mo0.1 Ni1 V0.25,FCC,CAST,,,,,T,800.0,187.0,,119.5,,,,,,10.1016/j.scriptamat.2019.02.038,2019
169,Al0.3 Co1 Cr1 Fe1 Ni1,FCC,CAST,,,,132.0,C,300.0,,,,,,,,,10.1088/2053-1591/ab0597,
169,Al0.3 Co1 Cr1 Fe1 Ni1,FCC,CAST,,,,147.0,C,340.0,,,,,,,,,10.1088/2053-1591/ab0597,
169,Al0.3 Co1 Cr1 Fe1 Ni1,FCC,CAST,,,,165.0,C,430.0,,,,,,,,,10.1088/2053-1591/ab0597,
171,Al1 Co1 Cr1 Fe1 Ni1,,CAST,204.0,,,519.0,C,25.0,1631.0,,16.0,,,,,,10.1016/j.matchar.2019.03.006,2019
171,Al1 Co1 Cr1 Fe1 Ni1,,CAST,185.0,,,493.0,C,25.0,1209.0,,23.0,,,,,,10.1016/j.matchar.2019.03.006,2019
172,Co0.318 Cr0.227 Fe1 Mo0.091 Ni0.182,,WROUGHT,4.4,,,,T,25.0,443.0,840.0,61.6,,,,,,10.1016/j.jallcom.2018.12.040,2018
172,Co0.327 Cr0.227 Fe1 Mo0.136 Ni0.127,,WROUGHT,3.2,,,,T,25.0,711.0,1096.0,38.3,,,,,,10.1016/j.jallcom.2018.12.040,2018
172,Co0.318 Cr0.227 Fe1 Mo0.091 Ni0.182,,WROUGHT,26.3,,,,T,25.0,301.0,718.0,77.5,,,,,,10.1016/j.jallcom.2018.12.040,2018
172,Co0.327 Cr0.227 Fe1 Mo0.136 Ni0.127,,WROUGHT,4.8,,,,T,25.0,684.0,1078.0,48.1,,,,,,10.1016/j.jallcom.2018.12.040,2018
172,Co0.318 Cr0.227 Fe1 Mo0.091 Ni0.182,,WROUGHT,70.1,,,,T,25.0,261.0,673.0,86.6,,,,,,10.1016/j.jallcom.2018.12.040,2018
172,Co0.327 Cr0.227 Fe1 Mo0.136 Ni0.127,,WROUGHT,5.4,,,,T,25.0,506.0,933.0,59.3,,,,,,10.1016/j.jallcom.2018.12.040,2018
