Repository: CitrineInformatics/MPEA_dataset

# Expanded dataset of mechanical properties and observed phases of multi-principal element alloys

1. [2018 data](/2018_data/2018_data.csv)
This file was generated from previous reviews ([Gorsse2018](https://doi.org/10.1016/j.dib.2018.11.111), [Couzinine2018](https://doi.org/10.1016/j.dib.2018.10.071)).

2. [2019 data](/2019_data/2019_data.csv)
This file was generated through the extraction of data from references in [wos_query_refs.bib](/2019_data/wos_query_refs.bib).

3. combine_and_process.ipynb generates MPEA_dataset.csv

File: MPEA_dataset.csv (part 4 of 4)
IDENTIFIER: Reference ID,FORMULA,PROPERTY: Microstructure,PROPERTY: Processing method,PROPERTY: grain size ($\mu$m),PROPERTY: ROM Density (g/cm$^3$),PROPERTY: Exp. Density (g/cm$^3$),PROPERTY: HV,PROPERTY: Type of test,PROPERTY: Test temperature ($^\circ$C),PROPERTY: YS (MPa),PROPERTY: UTS (MPa),PROPERTY: Elongation (%),PROPERTY: Elongation plastic (%),PROPERTY: Young modulus (GPa),PROPERTY: O content (wppm),PROPERTY: N content (wppm),PROPERTY: C content (wppm),REFERENCE: doi,REFERENCE: year
172,Co0.318 Cr0.227 Fe1 Mo0.091 Ni0.182,,WROUGHT,136.5,,,,T,25.0,231.0,638.0,87.2,,,,,,10.1016/j.jallcom.2018.12.040,2018
172,Co0.327 Cr0.227 Fe1 Mo0.136 Ni0.127,,WROUGHT,120.6,,,,T,25.0,296.0,693.0,63.2,,,,,,10.1016/j.jallcom.2018.12.040,2018
173,Co1 Cr1 Fe1 Mn1 Ni1,FCC,ANNEAL,300.0,,,,,,,,,,,,,,10.1016/j.jallcom.2018.11.181,2018
173,Co1 Cr1 Fe1 Mn1 Ni1,FCC,POWDER,4.2,,,,,,,,,,,,,,10.1016/j.jallcom.2018.11.181,2018
173,Co1 Cr1 Fe1 Mn1 Ni1,FCC,POWDER,1.3,,,,,,,,,,,,,,10.1016/j.jallcom.2018.11.181,2018
174,Mo1 Nb1 Ta1 W1,BCC,POWDER,,,,,C,25.0,1217.0,,7.6,3.8,,,,,10.1007/s10853-018-03280-z,
174,Mo1 Nb1 Si0.25 Ta1 W1,,POWDER,,,,,C,25.0,1826.0,,16.7,10.5,,,,,10.1007/s10853-018-03280-z,
174,Mo1 Nb1 Si0.5 Ta1 W1,,POWDER,,,,,C,25.0,1883.0,,11.0,5.8,,,,,10.1007/s10853-018-03280-z,
174,Mo1 Nb1 Si0.75 Ta1 W1,,POWDER,,,,,C,25.0,2483.0,,6.3,1.6,,,,,10.1007/s10853-018-03280-z,
174,Mo1 Nb1 Si0.25 Ta1 W1,,POWDER,,,,,C,1200.0,1071.0,,22.5,13.11,,,,,10.1007/s10853-018-03280-z,
175,Cr1 Cu1 Fe1 Mn1 Ni1,,CAST,,,,,T,25.0,615.0,950.0,14.0,,,,,,10.1007/s11665-019-04003-4,
175,Cr1 Cu1 Fe1 Mn1 Ni1,,ANNEAL,,,,,,,,,,,,,,,10.1007/s11665-019-04003-4,
175,Cr1 Cu1 Fe1 Mn1 Ni1,,ANNEAL,,,,,,,,,,,,,,,10.1007/s11665-019-04003-4,
175,Cr1 Cu1 Fe1 Mn1 Ni1,,ANNEAL,,,,,,,,,,,,,,,10.1007/s11665-019-04003-4,
175,Cr1 Cu1 Fe1 Mn1 Ni1,,ANNEAL,,,,,,,,,,,,,,,10.1007/s11665-019-04003-4,
175,Cr1 Cu1 Fe1 Mn1 Ni1,,ANNEAL,,,,,,,,,,,,,,,10.1007/s11665-019-04003-4,
175,Cr1 Cu1 Fe1 Mn1 Ni1,,ANNEAL,,,,,,,,,,,,,,,10.1007/s11665-019-04003-4,
175,Cr1 Cu1 Fe1 Mn1 Ni1,,ANNEAL,,,,,,,,,,,,,,,10.1007/s11665-019-04003-4,
175,Cr1 Cu1 Fe1 Mn1 Ni1,,ANNEAL,,,,,,,,,,,,,,,10.1007/s11665-019-04003-4,
176,Mo1 Nb1 Re0.5 W1,BCC,CAST,,,,473.0,C,25.0,896.0,,10.4,7.08,,,,,10.1016/j.jallcom.2018.11.111,2018
176,C0.2 Mo1 Nb1 Re0.5 Ta0.2 W1,,CAST,,,,510.0,C,25.0,1074.0,,12.1,8.33,,,,,10.1016/j.jallcom.2018.11.111,2018
176,C0.4 Mo1 Nb1 Re0.5 Ta0.4 W1,,CAST,,,,558.0,C,25.0,1144.0,,12.7,8.81,,,,,10.1016/j.jallcom.2018.11.111,2018
176,C0.5 Mo1 Nb1 Re0.5 Ta0.5 W1,,CAST,,,,583.0,C,25.0,1202.0,,14.2,10.25,,,,,10.1016/j.jallcom.2018.11.111,2018
176,C0.6 Mo1 Nb1 Re0.5 Ta0.6 W1,,CAST,,,,615.0,C,25.0,1241.0,,13.8,9.64,,,,,10.1016/j.jallcom.2018.11.111,2018
177,Al0.278 Co0.694 Cr0.222 Fe0.417 Ni1 Ti0.167,FCC,ANNEAL,,,,,T,23.0,520.0,696.0,49.0,,,,,,10.3390/e21020169,
177,Al0.278 Co0.694 Cr0.222 Fe0.417 Ni1 Ti0.167,FCC,ANNEAL,,,,,T,600.0,470.0,561.0,11.0,,,,,,10.3390/e21020169,
177,Al0.278 Co0.694 Cr0.222 Fe0.417 Ni1 Ti0.167,FCC,ANNEAL,,,,,T,700.0,461.0,560.0,9.0,,,,,,10.3390/e21020169,
177,Al0.278 Co0.694 Cr0.222 Fe0.417 Ni1 Ti0.167,FCC,ANNEAL,,,,,T,800.0,445.0,536.0,6.0,,,,,,10.3390/e21020169,
177,Al0.278 Co0.694 Cr0.222 Fe0.417 Ni1 Ti0.167,FCC,ANNEAL,,,,,T,900.0,219.0,312.0,8.0,,,,,,10.3390/e21020169,
177,Al0.278 Co0.694 Cr0.222 Fe0.417 Ni1 Ti0.167,FCC,ANNEAL,,,,,T,23.0,627.0,1197.0,27.0,,,,,,10.3390/e21020169,
177,Al0.278 Co0.694 Cr0.222 Fe0.417 Ni1 Ti0.167,FCC,ANNEAL,,,,,T,600.0,594.0,1006.0,12.0,,,,,,10.3390/e21020169,
177,Al0.278 Co0.694 Cr0.222 Fe0.417 Ni1 Ti0.167,FCC,ANNEAL,,,,,T,700.0,547.0,840.0,17.0,,,,,,10.3390/e21020169,
177,Al0.278 Co0.694 Cr0.222 Fe0.417 Ni1 Ti0.167,FCC,ANNEAL,,,,,T,800.0,399.0,575.0,20.0,,,,,,10.3390/e21020169,
177,Al0.278 Co0.694 Cr0.222 Fe0.417 Ni1 Ti0.167,FCC,ANNEAL,,,,,T,900.0,243.0,319.0,34.0,,,,,,10.3390/e21020169,
178,Co0.286 Cr0.429 Fe1 Mn0.143 Ni0.714 V0.286,FCC,WROUGHT,8.7,,,,T,25.0,401.0,717.0,49.0,,,,,,10.1016/j.msea.2018.12.077,2018
178,Co0.286 Cr0.429 Fe1 Mn0.143 Ni0.714 V0.286,FCC,WROUGHT,10.4,,,,T,25.0,350.0,690.0,50.0,,,,,,10.1016/j.msea.2018.12.077,2018
178,Co0.286 Cr0.429 Fe1 Mn0.143 Ni0.714 V0.286,FCC,WROUGHT,11.2,,,,T,25.0,312.0,660.0,51.0,,,,,,10.1016/j.msea.2018.12.077,2018
178,Co0.286 Cr0.429 Fe1 Mn0.143 Ni0.714 V0.286,FCC,WROUGHT,48.2,,,,T,25.0,240.0,610.0,53.0,,,,,,10.1016/j.msea.2018.12.077,2018
178,Co0.286 Cr0.429 Fe1 Mn0.143 Ni0.714 V0.286,FCC,WROUGHT,82.7,,,,T,25.0,210.0,593.0,52.0,,,,,,10.1016/j.msea.2018.12.077,2018
180,Co1 Cr1 Fe1 Mn1 Ni1,Other,POWDER,,,7.5,410.9,T,25.0,,,,,184.0,,,,10.1016/j.jallcom.2019.07.195,2019
181,Al1 Co0.5 Cr0.5 Fe0.5 Ni0.5,,CAST,80.67,,,581.7,C,25.0,1241.0,,9.98,,,,,,10.1016/j.jallcom.2019.07.100,2019
181,Al1 Co0.556 Cr0.556 Fe0.556 Ni0.556 Ti0.111,,CAST,66.93,,,605.5,C,25.0,1324.0,,10.02,,,,,,10.1016/j.jallcom.2019.07.100,2019
181,Al1 Co0.667 Cr0.667 Fe0.667 Ni0.667 Ti0.333,,CAST,56.27,,,641.7,C,25.0,1566.0,,11.85,,,,,,10.1016/j.jallcom.2019.07.100,2019
181,Al1 Co0.833 Cr0.833 Fe0.833 Ni0.833 Ti0.667,,CAST,49.95,,,639.6,C,25.0,1503.0,,7.73,,,,,,10.1016/j.jallcom.2019.07.100,2019
181,Al1 Co1 Cr1 Fe1 Ni1 Ti1,,CAST,30.49,,,703.0,C,25.0,1448.0,,6.18,,,,,,10.1016/j.jallcom.2019.07.100,2019
181,Al0.667 Co0.833 Cr0.833 Fe0.833 Ni0.833 Ti1,,CAST,22.03,,,856.9,C,25.0,1272.0,,3.15,,,,,,10.1016/j.jallcom.2019.07.100,2019
181,Co1 Cr1 Cu1 Fe1 Ni1 Ti0.8,,,,,,,C,25.0,1042.0,,2.11,,,,,,10.1016/j.jallcom.2019.07.100,2019
181,Co1 Cr1 Cu1 Fe1 Ni1 Ti1,,,,,,,C,25.0,1272.0,,0.0,,,,,,10.1016/j.jallcom.2019.07.100,2019
181,Al1 C0.1 Co1 Cr1 Fe1 Ni1,,,,,,,C,25.0,957.0,,10.52,,,,,,10.1016/j.jallcom.2019.07.100,2019
181,Al1 C0.2 Co1 Cr1 Fe1 Ni1,,,,,,,C,25.0,906.0,,8.68,,,,,,10.1016/j.jallcom.2019.07.100,2019
181,Al1 C0.3 Co1 Cr1 Fe1 Ni1,,,,,,,C,25.0,867.0,,7.82,,,,,,10.1016/j.jallcom.2019.07.100,2019
181,Al1 C0.4 Co1 Cr1 Fe1 Ni1,,,,,,,C,25.0,1056.0,,6.67,,,,,,10.1016/j.jallcom.2019.07.100,2019
181,Al1 C0.5 Co1 Cr1 Fe1 Ni1,,,,,,,C,25.0,1060.0,,5.6,,,,,,10.1016/j.jallcom.2019.07.100,2019
181,Al1 Co1 Cr1 Fe1 Ni1,,,,,,,C,25.0,1300.0,,24.2,,,,,,10.1016/j.jallcom.2019.07.100,2019
181,Al0.8 Co1 Cr1 Fe1 Ni1 Ti0.2,,,,,,,C,25.0,968.0,,30.1,,,,,,10.1016/j.jallcom.2019.07.100,2019
181,Al0.5 Co1 Cr1 Fe1 Ni1 Ti0.5,,,,,,,C,25.0,1100.0,,27.5,,,,,,10.1016/j.jallcom.2019.07.100,2019
181,Al1 Co1 Cu1 Fe1 Ni1,,,,,,,C,25.0,1060.0,,19.1,,,,,,10.1016/j.jallcom.2019.07.100,2019
181,Al1 Co1 Cr1 Cu1 Fe1 Ni1,,,,,,,C,25.0,1285.0,,24.6,,,,,,10.1016/j.jallcom.2019.07.100,2019
181,Al1 Co1 Cu1 Fe1 Ni1 Ti1,,,,,,,C,25.0,1612.0,,12.8,,,,,,10.1016/j.jallcom.2019.07.100,2019
181,Al1 Co1 Cr1 Cu1 Fe1 Ni1 Ti1,,,,,,,C,25.0,1523.0,,8.1,,,,,,10.1016/j.jallcom.2019.07.100,2019
181,Al1 Cr1 Fe1 Ni1,,,,,,,C,25.0,1271.0,,14.0,,,,,,10.1016/j.jallcom.2019.07.100,2019
181,Al1 Co0.25 Cr1 Fe1 Ni1,,,,,,,C,25.0,1363.0,,19.0,,,,,,10.1016/j.jallcom.2019.07.100,2019
181,Al1 Co0.5 Cr1 Fe1 Ni1,,,,,,,C,25.0,1349.0,,20.0,,,,,,10.1016/j.jallcom.2019.07.100,2019
181,Al1 Co0.75 Cr1 Fe1 Ni1,,,,,,,C,25.0,1331.0,,20.0,,,,,,10.1016/j.jallcom.2019.07.100,2019
181,Al1 Co1 Cr1 Fe1 Ni1,,,,,,,C,25.0,1313.0,,19.0,,,,,,10.1016/j.jallcom.2019.07.100,2019
181,Co1 Cr1 Fe1 Mn1,,,,,,,C,25.0,338.0,,4.3,,,,,,10.1016/j.jallcom.2019.07.100,2019
181,Al1 Co1 Cr1 Fe1 Ni1 Ti0.5,,,,,,,C,25.0,2260.0,,23.3,,,,,,10.1016/j.jallcom.2019.07.100,2019
181,Al1 Co1 Cr1 Fe1 Ni1 Ti1,,,,,,,C,25.0,1860.0,,8.8,,,,,,10.1016/j.jallcom.2019.07.100,2019
181,Al0.667 Co0.667 Cr0.667 Fe0.667 Ni0.667 Ti1,,,,,,,C,25.0,2220.0,,5.3,,,,,,10.1016/j.jallcom.2019.07.100,2019
182,Al1 Co1 Cr1 Fe1 Ni1,,POWDER,,,,,,,,,,,,,,,10.1016/j.jallcom.2019.06.301,2019
182,Al1 Co1 Cr1 Fe1 Ni1,,POWDER,,,,,,,,,,,,,,,10.1016/j.jallcom.2019.06.301,2019
182,Al1 Co1 Cr1 Fe1 Ni1,,POWDER,,,,,,,,,,,,,,,10.1016/j.jallcom.2019.06.301,2019
182,Al1 Co1 Cr1 Fe1 Ni1,,POWDER,,,,,,,,,,,,,,,10.1016/j.jallcom.2019.06.301,2019
182,Al1 Co1 Cr1 Fe1 Ni1,,POWDER,,,,,,,,,,,,,,,10.1016/j.jallcom.2019.06.301,2019
183,Hf1 Nb1 Ta1 Ti1 Zr1,,CAST,,,,,C,25.0,929.0,,50.0,,,,,,10.1016/j.jallcom.2019.06.138,2019
183,Hf1 Nb1 Ta1 Ti1 W1 Zr1,,CAST,29.4,,,,C,25.0,1550.0,,26.3,,,,,,10.1016/j.jallcom.2019.06.138,2019
183,Hf1 Mo1 Nb1 Ta1 Ti1 W1 Zr1,,CAST,31.7,,,,C,25.0,1637.0,,15.5,,,,,,10.1016/j.jallcom.2019.06.138,2019
183,Hf1 Nb1 Ta1 Ti1 Zr1,,CAST,,,,,C,800.0,535.0,,40.0,,,,,,10.1016/j.jallcom.2019.06.138,2019
183,Hf1 Nb1 Ta1 Ti1 W1 Zr1,,CAST,29.4,,,,C,800.0,577.0,,35.0,,,,,,10.1016/j.jallcom.2019.06.138,2019
183,Hf1 Mo1 Nb1 Ta1 Ti1 W1 Zr1,,CAST,31.7,,,,C,800.0,1065.0,,35.0,,,,,,10.1016/j.jallcom.2019.06.138,2019
183,Hf1 Nb1 Ta1 Ti1 Zr1,,CAST,,,,,C,1000.0,295.0,,50.0,,,,,,10.1016/j.jallcom.2019.06.138,2019
183,Hf1 Nb1 Ta1 Ti1 W1 Zr1,,CAST,29.4,,,,C,1000.0,409.0,,35.0,,,,,,10.1016/j.jallcom.2019.06.138,2019
183,Hf1 Mo1 Nb1 Ta1 Ti1 W1 Zr1,,CAST,31.7,,,,C,1000.0,736.0,,35.0,,,,,,10.1016/j.jallcom.2019.06.138,2019
183,Hf1 Nb1 Ta1 Ti1 Zr1,,CAST,,,,,C,1200.0,92.0,,50.0,,,,,,10.1016/j.jallcom.2019.06.138,2019
183,Hf1 Nb1 Ta1 Ti1 W1 Zr1,,CAST,29.4,,,,C,1200.0,345.0,,35.0,,,,,,10.1016/j.jallcom.2019.06.138,2019
183,Hf1 Mo1 Nb1 Ta1 Ti1 W1 Zr1,,CAST,31.7,,,,C,1200.0,703.0,,35.0,,,,,,10.1016/j.jallcom.2019.06.138,2019
184,Nb1 Ti1 Zr1,BCC,CAST,,,,372.0,C,25.0,1223.0,,48.0,,,,,,10.1007/s12598-019-01310-6,
184,Hf1 Nb1 Ti1 Zr1,BCC,CAST,,,,351.0,C,25.0,1000.0,,52.0,,,,,,10.1007/s12598-019-01310-6,
184,Nb1 Ti1 Zr1,BCC,ANNEAL,300.0,,,,,,,,,,,,,,10.1007/s12598-019-01310-6,
184,Hf1 Nb1 Ti1 Zr1,BCC,ANNEAL,50.0,,,,,,,,,,,,,,10.1007/s12598-019-01310-6,
184,Nb1 Ti1 Zr1,BCC,CAST,,,,,C,1073.0,462.0,,51.0,,,,,,10.1007/s12598-019-01310-6,
184,Hf1 Nb1 Ti1 Zr1,BCC,CAST,,,,,C,1073.0,303.0,,51.0,,,,,,10.1007/s12598-019-01310-6,
184,Nb1 Ti1 Zr1,BCC,CAST,,,,,C,1273.0,218.0,,51.0,,,,,,10.1007/s12598-019-01310-6,
184,Hf1 Nb1 Ti1 Zr1,BCC,CAST,,,,,C,1273.0,154.0,,51.0,,,,,,10.1007/s12598-019-01310-6,
185,Co1 Cr1 Fe1 Ni1,FCC,CAST,,,,168.9,C,25.0,163.0,,80.0,,,,,,10.1016/j.intermet.2019.106550,2019
185,Co1 Cr1 Fe1 Ni1 W0.2,FCC,CAST,,,,244.0,C,25.0,335.0,,52.0,,,,,,10.1016/j.intermet.2019.106550,2019
185,Co1 Cr1 Fe1 Ni1 W0.5,,CAST,,,,357.9,C,25.0,556.0,,35.6,,,,,,10.1016/j.intermet.2019.106550,2019
186,Cr1 Fe1 Mo1 Nb1 V1,,CAST,,,,826.0,C,25.0,2663.0,,2.7,,,,,,10.1007/s40195-019-00935-x,
186,Cr1 Fe1 Mo1 Nb1 Ti1,,CAST,,,,792.0,C,25.0,1647.0,,0.9,,,,,,10.1007/s40195-019-00935-x,
186,Fe1 Mo1 Nb1 Ti1 V1,,CAST,,,,699.0,C,25.0,1707.0,,1.7,,,,,,10.1007/s40195-019-00935-x,
187,Al0.15 Cr0.5 Cu0.25 Fe0.5 Ni1,FCC,WROUGHT,,,,107.0,T,62.0,169.0,,98.0,,16.6,,,,10.1016/j.matchar.2019.109792,2019
187,Al0.15 Cr0.5 Cu0.25 Fe0.5 Ni1,,WROUGHT,,,,209.0,T,350.0,642.0,,73.0,,47.0,,,,10.1016/j.matchar.2019.109792,2019
187,Al0.15 Cr0.5 Cu0.25 Fe0.5 Ni1,,WROUGHT,,,,321.0,T,535.0,904.0,,39.0,,35.2,,,,10.1016/j.matchar.2019.109792,2019
187,Al0.15 Cr0.5 Cu0.25 Fe0.5 Ni1,,WROUGHT,,,,159.0,T,255.0,584.0,,88.0,,51.4,,,,10.1016/j.matchar.2019.109792,2019
188,Hf1 Nb1 Ta1 Ti1 Zr1,BCC,WROUGHT,60.0,,,,,20.0,,,,,88.9,,,,10.1016/j.jallcom.2019.05.322,2019
188,Hf1 Nb1 Ta1 Ti1 Zr1,BCC,WROUGHT,60.0,,,,,40.0,,,,,88.6,,,,10.1016/j.jallcom.2019.05.322,2019
188,Hf1 Nb1 Ta1 Ti1 Zr1,BCC,WROUGHT,60.0,,,,,60.0,,,,,88.4,,,,10.1016/j.jallcom.2019.05.322,2019
188,Hf1 Nb1 Ta1 Ti1 Zr1,BCC,WROUGHT,60.0,,,,,80.0,,,,,88.1,,,,10.1016/j.jallcom.2019.05.322,2019
188,Hf1 Nb1 Ta1 Ti1 Zr1,BCC,WROUGHT,60.0,,,,,100.0,,,,,87.9,,,,10.1016/j.jallcom.2019.05.322,2019
188,Hf1 Nb1 Ta1 Ti1 Zr1,BCC,WROUGHT,60.0,,,,,120.0,,,,,87.7,,,,10.1016/j.jallcom.2019.05.322,2019
188,Hf1 Nb1 Ta1 Ti1 Zr1,BCC,WROUGHT,60.0,,,,,140.0,,,,,87.5,,,,10.1016/j.jallcom.2019.05.322,2019
188,Hf1 Nb1 Ta1 Ti1 Zr1,BCC,WROUGHT,60.0,,,,,160.0,,,,,87.3,,,,10.1016/j.jallcom.2019.05.322,2019
188,Hf1 Nb1 Ta1 Ti1 Zr1,BCC,WROUGHT,60.0,,,,,180.0,,,,,87.1,,,,10.1016/j.jallcom.2019.05.322,2019
188,Hf1 Nb1 Ta1 Ti1 Zr1,BCC,WROUGHT,60.0,,,,,200.0,,,,,86.9,,,,10.1016/j.jallcom.2019.05.322,2019
188,Hf1 Nb1 Ta1 Ti1 Zr1,BCC,WROUGHT,60.0,,,,,220.0,,,,,86.7,,,,10.1016/j.jallcom.2019.05.322,2019
188,Hf1 Nb1 Ta1 Ti1 Zr1,BCC,WROUGHT,60.0,,,,,240.0,,,,,86.5,,,,10.1016/j.jallcom.2019.05.322,2019
188,Hf1 Nb1 Ta1 Ti1 Zr1,BCC,WROUGHT,60.0,,,,,260.0,,,,,86.3,,,,10.1016/j.jallcom.2019.05.322,2019
188,Hf1 Nb1 Ta1 Ti1 Zr1,BCC,WROUGHT,60.0,,,,,280.0,,,,,86.1,,,,10.1016/j.jallcom.2019.05.322,2019
188,Hf1 Nb1 Ta1 Ti1 Zr1,BCC,WROUGHT,60.0,,,,,300.0,,,,,85.8,,,,10.1016/j.jallcom.2019.05.322,2019
188,Hf1 Nb1 Ta1 Ti1 Zr1,BCC,WROUGHT,60.0,,,,,320.0,,,,,85.5,,,,10.1016/j.jallcom.2019.05.322,2019
188,Hf1 Nb1 Ta1 Ti1 Zr1,BCC,WROUGHT,60.0,,,,,340.0,,,,,85.2,,,,10.1016/j.jallcom.2019.05.322,2019
188,Hf1 Nb1 Ta1 Ti1 Zr1,BCC,WROUGHT,60.0,,,,,360.0,,,,,84.9,,,,10.1016/j.jallcom.2019.05.322,2019
188,Hf1 Nb1 Ta1 Ti1 Zr1,BCC,WROUGHT,60.0,,,,,380.0,,,,,84.5,,,,10.1016/j.jallcom.2019.05.322,2019
188,Hf1 Nb1 Ta1 Ti1 Zr1,BCC,WROUGHT,60.0,,,,,400.0,,,,,84.2,,,,10.1016/j.jallcom.2019.05.322,2019
188,Hf1 Nb1 Ta1 Ti1 Zr1,BCC,WROUGHT,60.0,,,,,420.0,,,,,83.8,,,,10.1016/j.jallcom.2019.05.322,2019
188,Hf1 Nb1 Ta1 Ti1 Zr1,BCC,WROUGHT,60.0,,,,,440.0,,,,,83.5,,,,10.1016/j.jallcom.2019.05.322,2019
188,Hf1 Nb1 Ta1 Ti1 Zr1,BCC,WROUGHT,60.0,,,,,460.0,,,,,83.1,,,,10.1016/j.jallcom.2019.05.322,2019
188,Hf1 Nb1 Ta1 Ti1 Zr1,BCC,WROUGHT,60.0,,,,,480.0,,,,,82.7,,,,10.1016/j.jallcom.2019.05.322,2019
188,Hf1 Nb1 Ta1 Ti1 Zr1,BCC,WROUGHT,60.0,,,,,500.0,,,,,82.3,,,,10.1016/j.jallcom.2019.05.322,2019
188,Hf1 Nb1 Ta1 Ti1 Zr1,BCC,WROUGHT,60.0,,,,,520.0,,,,,81.9,,,,10.1016/j.jallcom.2019.05.322,2019
188,Hf1 Nb1 Ta1 Ti1 Zr1,BCC,WROUGHT,60.0,,,,,540.0,,,,,81.6,,,,10.1016/j.jallcom.2019.05.322,2019
188,Hf1 Nb1 Ta1 Ti1 Zr1,BCC,WROUGHT,60.0,,,,,560.0,,,,,81.3,,,,10.1016/j.jallcom.2019.05.322,2019
188,Hf1 Nb1 Ta1 Ti1 Zr1,BCC,WROUGHT,60.0,,,,,580.0,,,,,81.0,,,,10.1016/j.jallcom.2019.05.322,2019
188,Hf1 Nb1 Ta1 Ti1 Zr1,BCC,WROUGHT,60.0,,,,,600.0,,,,,80.7,,,,10.1016/j.jallcom.2019.05.322,2019
188,Hf1 Nb1 Ta1 Ti1 Zr1,BCC,WROUGHT,60.0,,,,,620.0,,,,,80.4,,,,10.1016/j.jallcom.2019.05.322,2019
188,Hf1 Nb1 Ta1 Ti1 Zr1,BCC,WROUGHT,60.0,,,,,640.0,,,,,80.2,,,,10.1016/j.jallcom.2019.05.322,2019
188,Hf1 Nb1 Ta1 Ti1 Zr1,BCC,WROUGHT,60.0,,,,,660.0,,,,,80.0,,,,10.1016/j.jallcom.2019.05.322,2019
188,Hf1 Nb1 Ta1 Ti1 Zr1,BCC,WROUGHT,60.0,,,,,680.0,,,,,79.8,,,,10.1016/j.jallcom.2019.05.322,2019
188,Hf1 Nb1 Ta1 Ti1 Zr1,BCC,WROUGHT,60.0,,,,,700.0,,,,,79.6,,,,10.1016/j.jallcom.2019.05.322,2019
188,Hf1 Nb1 Ta1 Ti1 Zr1,BCC,WROUGHT,60.0,,,,,720.0,,,,,79.3,,,,10.1016/j.jallcom.2019.05.322,2019
188,Hf1 Nb1 Ta1 Ti1 Zr1,BCC,WROUGHT,60.0,,,,,740.0,,,,,79.0,,,,10.1016/j.jallcom.2019.05.322,2019
188,Hf1 Nb1 Ta1 Ti1 Zr1,BCC,WROUGHT,60.0,,,,,760.0,,,,,78.7,,,,10.1016/j.jallcom.2019.05.322,2019
188,Hf1 Nb1 Ta1 Ti1 Zr1,BCC,WROUGHT,60.0,,,,,780.0,,,,,78.4,,,,10.1016/j.jallcom.2019.05.322,2019
188,Hf1 Nb1 Ta1 Ti1 Zr1,BCC,WROUGHT,60.0,,,,,800.0,,,,,78.1,,,,10.1016/j.jallcom.2019.05.322,2019
188,Hf1 Nb1 Ta1 Ti1 Zr1,BCC,WROUGHT,60.0,,,,,820.0,,,,,77.7,,,,10.1016/j.jallcom.2019.05.322,2019
188,Hf1 Nb1 Ta1 Ti1 Zr1,BCC,WROUGHT,60.0,,,,,840.0,,,,,77.4,,,,10.1016/j.jallcom.2019.05.322,2019
190,Co1 Cr1 Fe1 Ni1 Ti0.3,FCC,WROUGHT,90.0,,,263.0,T,25.0,540.0,772.0,60.0,,,,,,10.1016/j.msea.2019.138181,msea
190,Co1 Cr1 Fe1 Ni1 Ti0.3,FCC,WROUGHT,216.0,,,185.0,,,,,,,,,,,10.1016/j.msea.2019.138181,msea
190,Co0.333 Cr0.667 Fe0.667 Ni1 Ti0.2,FCC,WROUGHT,263.0,,,197.0,,,,,,,,,,,10.1016/j.msea.2019.138181,msea
190,Co0.333 Cr0.667 Fe0.667 Ni1 Ti0.2,FCC,WROUGHT,90.0,,,308.0,T,25.0,586.0,875.0,46.0,,,,,,10.1016/j.msea.2019.138181,msea
190,Cr0.5 Fe0.5 Ni1 Ti0.15,FCC,WROUGHT,90.0,,,335.0,T,25.0,672.0,982.0,37.0,,,,,,10.1016/j.msea.2019.138181,msea
190,Cr0.5 Fe0.5 Ni1 Ti0.15,FCC,WROUGHT,324.0,,,204.0,,,,,,,,,,,10.1016/j.msea.2019.138181,msea
191,Mo1 Nb1 Ta1 W1,BCC,POWDER,,,,830.0,,,,,,,,,,,10.1016/j.msea.2019.138140,msea
191,Mo1 Nb1 Ta1 W1,BCC,ANNEAL,,,,1450.0,,,,,,,,,,,10.1016/j.msea.2019.138140,msea
191,Mo1 Nb1 Ta1 W1,BCC,ANNEAL,,,,1630.0,,,,,,,,,,,10.1016/j.msea.2019.138140,msea
191,Mo1 Nb1 Ta1 W1,BCC,ANNEAL,,,,815.0,,,,,,,,,,,10.1016/j.msea.2019.138140,msea
191,Mo1 Nb1 Ta1 W1,,ANNEAL,,,,700.0,,,,,,,,,,,10.1016/j.msea.2019.138140,msea
192,Nb1 Ta1 Ti1,BCC,WROUGHT,,,,,C,20.0,573.0,,,,,100.0,5,,10.1016/j.actamat.2019.06.006,2019
192,Nb1 Ta1 Ti1,BCC,WROUGHT,,,,,C,100.0,486.0,,,,,100.0,5,,10.1016/j.actamat.2019.06.006,2019
192,Nb1 Ta1 Ti1,BCC,WROUGHT,,,,,C,200.0,378.0,,,,,100.0,5,,10.1016/j.actamat.2019.06.006,2019
192,Nb1 Ta1 Ti1,BCC,WROUGHT,,,,,C,300.0,314.0,,,,,100.0,5,,10.1016/j.actamat.2019.06.006,2019
192,Nb1 Ta1 Ti1,BCC,WROUGHT,,,,,C,400.0,232.0,,,,,100.0,5,,10.1016/j.actamat.2019.06.006,2019
192,Nb1 Ta1 Ti1,BCC,WROUGHT,,,,,C,600.0,222.0,,,,,100.0,5,,10.1016/j.actamat.2019.06.006,2019
192,Nb1 Ta1 Ti1,BCC,WROUGHT,,,,,C,800.0,210.0,,,,,100.0,5,,10.1016/j.actamat.2019.06.006,2019
192,Nb1 Ta1 Ti1,BCC,WROUGHT,,,,,C,1000.0,160.0,,,,,100.0,5,,10.1016/j.actamat.2019.06.006,2019
192,Al1 Nb1 Ta1 Ti1,BCC,CAST,,,,,C,20.0,1152.0,,,,,180.0,5,,10.1016/j.actamat.2019.06.006,2019
192,Al1 Nb1 Ta1 Ti1,BCC,CAST,,,,,C,200.0,740.0,,,,,180.0,5,,10.1016/j.actamat.2019.06.006,2019
192,Al1 Nb1 Ta1 Ti1,BCC,CAST,,,,,C,100.0,740.0,,,,,180.0,5,,10.1016/j.actamat.2019.06.006,2019
192,Mo1 Nb1 Ta1 Ti1,BCC,ANNEAL,,,,,C,20.0,1210.0,,,,,80.0,5,,10.1016/j.actamat.2019.06.006,2019
192,Mo1 Nb1 Ta1 Ti1,BCC,ANNEAL,,,,,C,60.0,1071.0,,,,,80.0,5,,10.1016/j.actamat.2019.06.006,2019
192,Mo1 Nb1 Ta1 Ti1,BCC,ANNEAL,,,,,C,100.0,1029.0,,,,,80.0,5,,10.1016/j.actamat.2019.06.006,2019
192,Mo1 Nb1 Ta1 Ti1,BCC,ANNEAL,,,,,C,200.0,868.0,,,,,80.0,5,,10.1016/j.actamat.2019.06.006,2019
192,Mo1 Nb1 Ta1 Ti1,BCC,ANNEAL,,,,,C,300.0,732.0,,,,,80.0,5,,10.1016/j.actamat.2019.06.006,2019
192,Mo1 Nb1 Ta1 Ti1,BCC,ANNEAL,,,,,C,400.0,685.0,,,,,80.0,5,,10.1016/j.actamat.2019.06.006,2019
192,Mo1 Nb1 Ta1 Ti1,BCC,ANNEAL,,,,,C,600.0,593.0,,,,,80.0,5,,10.1016/j.actamat.2019.06.006,2019
192,Mo1 Nb1 Ta1 Ti1,BCC,ANNEAL,,,,,C,800.0,564.0,,,,,80.0,5,,10.1016/j.actamat.2019.06.006,2019
192,Mo1 Nb1 Ta1 Ti1,BCC,ANNEAL,,,,,C,1000.0,539.0,,,,,80.0,5,,10.1016/j.actamat.2019.06.006,2019
192,Nb1 Ta1 Ti1 W1,BCC,ANNEAL,,,,,C,20.0,1054.0,,,,,90.0,5,,10.1016/j.actamat.2019.06.006,2019
192,Nb1 Ta1 Ti1 W1,BCC,ANNEAL,,,,,C,100.0,968.0,,,,,90.0,5,,10.1016/j.actamat.2019.06.006,2019
192,Nb1 Ta1 Ti1 W1,BCC,ANNEAL,,,,,C,200.0,869.0,,,,,90.0,5,,10.1016/j.actamat.2019.06.006,2019
192,Nb1 Ta1 Ti1 W1,BCC,ANNEAL,,,,,C,300.0,754.0,,,,,90.0,5,,10.1016/j.actamat.2019.06.006,2019
192,Nb1 Ta1 Ti1 W1,BCC,ANNEAL,,,,,C,400.0,627.0,,,,,90.0,5,,10.1016/j.actamat.2019.06.006,2019
192,Nb1 Ta1 Ti1 W1,BCC,ANNEAL,,,,,C,600.0,596.0,,,,,90.0,5,,10.1016/j.actamat.2019.06.006,2019
192,Nb1 Ta1 Ti1 W1,BCC,ANNEAL,,,,,C,800.0,564.0,,,,,90.0,5,,10.1016/j.actamat.2019.06.006,2019
192,Nb1 Ta1 Ti1 W1,BCC,ANNEAL,,,,,C,1000.0,459.0,,,,,90.0,5,,10.1016/j.actamat.2019.06.006,2019
192,Hf1 Nb1 Ta1 Ti1,BCC,ANNEAL,,,,,C,20.0,860.0,,,,,160.0,5,,10.1016/j.actamat.2019.06.006,2019
192,Hf1 Nb1 Ta1 Ti1,BCC,ANNEAL,,,,,C,20.0,834.0,,,,,160.0,5,,10.1016/j.actamat.2019.06.006,2019
192,Hf1 Nb1 Ta1 Ti1,BCC,ANNEAL,,,,,C,200.0,610.0,,,,,160.0,5,,10.1016/j.actamat.2019.06.006,2019
192,Hf1 Nb1 Ta1 Ti1,BCC,ANNEAL,,,,,C,600.0,473.0,,,,,160.0,5,,10.1016/j.actamat.2019.06.006,2019
192,Cr1 Mo1 Nb1 Ti1,BCC,ANNEAL,,,,,C,20.0,1630.0,,,,,260.0,5,,10.1016/j.actamat.2019.06.006,2019
192,Cr1 Mo1 Nb1 Ti1,BCC,ANNEAL,,,,,C,200.0,1268.0,,,,,260.0,5,,10.1016/j.actamat.2019.06.006,2019
192,Cr1 Mo1 Nb1 Ti1,BCC,ANNEAL,,,,,C,400.0,1115.0,,,,,260.0,5,,10.1016/j.actamat.2019.06.006,2019
192,Cr1 Mo1 Nb1 Ti1,BCC,ANNEAL,,,,,C,600.0,1062.0,,,,,260.0,5,,10.1016/j.actamat.2019.06.006,2019
192,Cr1 Mo1 Nb1 Ti1,BCC,ANNEAL,,,,,C,800.0,1058.0,,,,,260.0,5,,10.1016/j.actamat.2019.06.006,2019
192,Cr1 Mo1 Ta1 Ti1,,ANNEAL,,,,,C,20.0,1795.0,,,,,200.0,5,,10.1016/j.actamat.2019.06.006,2019
192,Cr1 Mo1 Ta1 Ti1,,ANNEAL,,,,,C,100.0,1506.0,,,,,200.0,5,,10.1016/j.actamat.2019.06.006,2019
192,Cr1 Mo1 Ta1 Ti1,,ANNEAL,,,,,C,200.0,1266.0,,,,,200.0,5,,10.1016/j.actamat.2019.06.006,2019
192,Cr1 Mo1 Ta1 Ti1,,ANNEAL,,,,,C,300.0,1183.0,,,,,200.0,5,,10.1016/j.actamat.2019.06.006,2019
192,Cr1 Mo1 Ta1 Ti1,,ANNEAL,,,,,C,400.0,1175.0,,,,,200.0,5,,10.1016/j.actamat.2019.06.006,2019
192,Cr1 Mo1 Ta1 Ti1,,ANNEAL,,,,,C,600.0,1162.0,,,,,200.0,5,,10.1016/j.actamat.2019.06.006,2019
192,Cr1 Mo1 Ta1 Ti1,,ANNEAL,,,,,C,800.0,1162.0,,,,,200.0,5,,10.1016/j.actamat.2019.06.006,2019
192,Cr1 Mo1 Ta1 Ti1,,ANNEAL,,,,,C,1000.0,1159.0,,,,,200.0,5,,10.1016/j.actamat.2019.06.006,2019
193,Hf0.25 Ti1 V0.5 Zr0.5,BCC,CAST,,,,338.3,C,25.0,1160.0,,50.0,,,,,,10.1007/s40195-019-00921-3,
193,Hf0.25 Ti1 V0.5 Zr0.5,BCC,CAST,,,,338.3,C,600.0,405.0,,50.0,,,,,,10.1007/s40195-019-00921-3,
193,Hf0.25 Ti1 V0.5 Zr0.5,BCC,CAST,,,,338.3,C,800.0,85.0,,50.0,,,,,,10.1007/s40195-019-00921-3,
193,Hf0.25 Nb0.125 Ti1 V0.5 Zr0.5,BCC,CAST,,,,332.4,C,25.0,1115.0,,50.0,,,,,,10.1007/s40195-019-00921-3,
193,Hf0.25 Nb0.25 Ti1 V0.5 Zr0.5,BCC,CAST,,,,322.5,C,25.0,1065.0,,50.0,,,,,,10.1007/s40195-019-00921-3,
193,Hf0.25 Nb0.25 Ti1 V0.5 Zr0.5,BCC,CAST,,,,322.5,C,600.0,718.0,,50.0,,,,,,10.1007/s40195-019-00921-3,
193,Hf0.25 Nb0.25 Ti1 V0.5 Zr0.5,BCC,CAST,,,,322.5,C,800.0,135.0,,50.0,,,,,,10.1007/s40195-019-00921-3,
193,Hf0.25 Nb0.375 Ti1 V0.5 Zr0.5,BCC,CAST,,,,318.9,C,25.0,1025.0,,50.0,,,,,,10.1007/s40195-019-00921-3,
193,Hf0.25 Nb0.5 Ti1 V0.5 Zr0.5,BCC,CAST,,,,310.4,C,25.0,980.0,,50.0,,,,,,10.1007/s40195-019-00921-3,
193,Hf0.25 Nb0.5 Ti1 V0.5 Zr0.5,BCC,CAST,,,,310.4,C,600.0,859.0,,50.0,,,,,,10.1007/s40195-019-00921-3,
193,Hf0.25 Nb0.5 Ti1 V0.5 Zr0.5,BCC,CAST,,,,310.4,C,800.0,195.0,,50.0,,,,,,10.1007/s40195-019-00921-3,
194,Cr1 Cu1 Fe1 Mn1 Ni1,,WROUGHT,,,,398.0,T,25.0,1190.0,1300.0,4.3,,,,,,10.1016/j.matchar.2019.05.043,2019
194,Cr1 Cu1 Fe1 Mn1 Ni1,,WROUGHT,1.4,,,367.0,T,25.0,1170.0,1270.0,10.7,,,,,,10.1016/j.matchar.2019.05.043,2019
194,Cr1 Cu1 Fe1 Mn1 Ni1,,WROUGHT,1.5,,,312.0,T,25.0,1030.0,1190.0,11.4,,,,,,10.1016/j.matchar.2019.05.043,2019
194,Cr1 Cu1 Fe1 Mn1 Ni1,,WROUGHT,1.9,,,271.0,T,25.0,970.0,1110.0,12.1,,,,,,10.1016/j.matchar.2019.05.043,2019
194,Cr1 Cu1 Fe1 Mn1 Ni1,,WROUGHT,2.2,,,183.0,T,25.0,850.0,960.0,14.3,,,,,,10.1016/j.matchar.2019.05.043,2019
194,Cr1 Cu1 Fe1 Mn1 Ni1,,WROUGHT,6.5,,,162.0,T,25.0,470.0,640.0,34.8,,,,,,10.1016/j.matchar.2019.05.043,2019
195,Co0.476 Cr0.476 Fe0.476 Nb0.095 Ni1,,CAST,,,,,T,25.0,170.0,537.0,32.0,,,,,,10.1016/j.matlet.2019.04.012,2019
195,Co0.476 Cr0.476 Fe0.476 Nb0.19 Ni1,,CAST,,,,,T,25.0,640.0,840.0,7.0,,,,,,10.1016/j.matlet.2019.04.012,2019
195,Co0.476 Cr0.476 Fe0.476 Nb0.095 Ni1,,ANNEAL,,,,,T,25.0,560.0,860.0,19.0,,,,,,10.1016/j.matlet.2019.04.012,2019
195,Co0.476 Cr0.476 Fe0.476 Nb0.19 Ni1,,ANNEAL,,,,,T,25.0,,,3.0,,,,,,10.1016/j.matlet.2019.04.012,2019
196,C0.053 Co1 Cr1 Fe1 Mn1 Ni1,,ANNEAL,,,,345.0,C,800.0,,,,,,,,,10.1007/s40195-019-00916-0,
196,C0.053 Co1 Cr1 Fe1 Mn1 Ni1,,ANNEAL,,,,285.0,C,1000.0,,,,,,,,,10.1007/s40195-019-00916-0,
197,Al1 Co1 Cr1 Fe1 Ni1,,POWDER,10.21,,,550.0,C,25.0,1221.1,,30.0,23.2,,,,,10.1016/j.matchar.2019.05.022,2019
197,Al1 Co1 Cr1 Fe1 Ni1,,POWDER,15.68,,,510.0,C,25.0,1186.7,,33.0,26.5,,,,,10.1016/j.matchar.2019.05.022,2019
197,Al1 Co1 Cr1 Fe1 Ni1,,POWDER,16.7,,,503.0,C,25.0,1112.9,,30.0,21.4,,,,,10.1016/j.matchar.2019.05.022,2019
198,Cr1 Mo1 Nb1 Ti1 W1,,POWDER,,,,,C,25.0,2500.0,,10.0,,,,,,10.1007/s11837-019-03432-9,
198,Cr1 Mo1 Nb1 Ti1 W1,,POWDER,,,,,C,25.0,1260.0,,4.8,,,,,,10.1007/s11837-019-03432-9,
198,Cr1 Mo1 Nb1 Ti1 W1,,POWDER,,,,,C,25.0,1630.0,,4.85,,,,,,10.1007/s11837-019-03432-9,
198,Cr1 Mo1 Nb1 Ti1 W1,,POWDER,,,,,C,25.0,2030.0,,4.3,,,,,,10.1007/s11837-019-03432-9,
198,Cr1 Mo1 Nb1 Ti1 W1,,POWDER,,,,,C,25.0,1920.0,,5.0,,,,,,10.1007/s11837-019-03432-9,
200,Al1 Co1 Cr1 Fe1 Ni1,,CAST,,,,,C,25.0,1380.0,,,,,,,,10.1088/2053-1591/ab2517,
200,Al1 Co1 Cr1 Fe1 Ni1,,POWDER,,,,,C,25.0,,,,,,,,,10.1088/2053-1591/ab2517,
200,Al1 Co1 Cr1 Fe1 Ni1,,POWDER,,,,,C,25.0,,,,,,,,,10.1088/2053-1591/ab2517,
200,Al1 Co1 Cr1 Fe1 Ni1,,POWDER,,,,,C,25.0,,,,,,,,,10.1088/2053-1591/ab2517,
200,Al1 Co1 Cr1 Fe1 Ni1,,POWDER,,,,,C,25.0,,,,,,,,,10.1088/2053-1591/ab2517,
200,Al1 Co1 Cr1 Fe1 Ni1,,POWDER,,,,,C,25.0,520.0,,,,,,,,10.1088/2053-1591/ab2517,
200,Al1 Co1 Cr1 Fe1 Ni1,,POWDER,,,,,C,25.0,1150.0,,,,,,,,10.1088/2053-1591/ab2517,
200,Al1 Co1 Cr1 Fe1 Ni1,,POWDER,,,,,C,25.0,1287.0,,,,,,,,10.1088/2053-1591/ab2517,
200,Al1 Co1 Cr1 Fe1 Ni1,,POWDER,,,,,C,25.0,1286.0,,,,,,,,10.1088/2053-1591/ab2517,
200,Al1 Co1 Cr1 Fe1 Ni1,,POWDER,,,,,C,25.0,1390.0,,,,,,,,10.1088/2053-1591/ab2517,
200,Al1 Co1 Cr1 Fe1 Ni1,,POWDER,,,,,C,25.0,1626.0,,,,,,,,10.1088/2053-1591/ab2517,
201,Cr1 Fe1 Mn1 Ni1,FCC,,,,,,,,,,,,,,,,10.1016/j.jallcom.2019.04.296,2019
202,Co0.25 Cr0.25 Fe1 Mn1,FCC,CAST,,,,,T,25.0,213.0,471.0,55.7,,,,,,10.1016/j.msea.2019.138039,msea
202,Co0.25 Cr0.25 Fe1 Mn1,FCC,CAST,,,,,T,25.0,393.0,634.0,26.5,,,,,,10.1016/j.msea.2019.138039,msea
202,Co0.25 Cr0.25 Fe1 Mn1,FCC,WROUGHT,,,,,T,25.0,792.0,1055.0,22.6,,,,,,10.1016/j.msea.2019.138039,msea
202,Co0.25 Cr0.25 Fe1 Mn1,FCC,WROUGHT,18.0,,,,T,25.0,559.0,1004.0,33.9,,,,,,10.1016/j.msea.2019.138039,msea
202,Co0.25 Cr0.25 Fe1 Mn1,FCC,WROUGHT,32.0,,,,T,25.0,512.0,978.0,55.3,,,,,,10.1016/j.msea.2019.138039,msea
202,Co0.25 Cr0.25 Fe1 Mn1,FCC,WROUGHT,63.0,,,,T,25.0,476.0,947.0,69.4,,,,,,10.1016/j.msea.2019.138039,msea
203,Co1 Cr1 Fe1 Mn1 Ni1,FCC,WROUGHT,,,,,T,25.0,353.0,635.0,,43,,,,,10.1016/j.jallcom.2019.04.121,2019
203,C0.041 Co1 Cr1 Fe1 Mn1 Nb0.041 Ni1,,WROUGHT,,,,,T,25.0,732.0,911.0,,32,,,,,10.1016/j.jallcom.2019.04.121,2019
204,Al0.5 Nb1 Ta0.5 Ti1 Zr1,,WROUGHT,,,,,C,25.0,1500.0,,6.0,,,,,,10.1016/j.matlet.2019.03.075,2019
204,Al0.5 Nb1 Ta0.5 Ti1 Zr1,BCC,POWDER,,,,,,,,,,,,,,,10.1016/j.matlet.2019.03.075,2019
204,Al0.5 Nb1 Ta0.5 Ti1 Zr1,,WROUGHT,,,,,C,25.0,1200.0,,8.0,,,,,,10.1016/j.matlet.2019.03.075,2019
204,Al0.5 Nb1 Ta0.5 Ti1 Zr1,,WROUGHT,,,,,C,25.0,2100.0,,12.0,,,,,,10.1016/j.matlet.2019.03.075,2019
204,Al0.5 Nb1 Ta0.5 Ti1 Zr1,,WROUGHT,,,,,C,25.0,1740.0,,20.0,,,,,,10.1016/j.matlet.2019.03.075,2019
204,Al0.5 Nb1 Ta0.5 Ti1 Zr1,,WROUGHT,,,,,C,25.0,1630.0,,12.0,,,,,,10.1016/j.matlet.2019.03.075,2019
205,Mo1 Nb1 Ta1 W1,BCC,POWDER,,,,504.5,C,25.0,1217.0,,7.5,3.8,,,,,10.1007/s10853-019-03567-9,
205,Mo1 Nb1 Si0.25 Ta1 W1,,POWDER,,,,567.0,C,25.0,1826.0,,16.5,10.5,,,,,10.1007/s10853-019-03567-9,
205,Mo1 Nb1 Si0.5 Ta1 W1,,POWDER,,,,697.0,C,25.0,1883.0,,11.0,5.8,,,,,10.1007/s10853-019-03567-9,
205,Mo1 Nb1 Si0.75 Ta1 W1,,POWDER,,,,682.6,C,25.0,2483.0,,6.2,1.6,,,,,10.1007/s10853-019-03567-9,
205,Mo1 Nb1 Ta1 W1,BCC,POWDER,,,,420.0,,200.0,,,,,,,,,10.1007/s10853-019-03567-9,
205,Mo1 Nb1 Si0.25 Ta1 W1,,POWDER,,,,425.0,,200.0,,,,,,,,,10.1007/s10853-019-03567-9,
205,Mo1 Nb1 Si0.5 Ta1 W1,,POWDER,,,,535.0,,200.0,,,,,,,,,10.1007/s10853-019-03567-9,
205,Mo1 Nb1 Si0.75 Ta1 W1,,POWDER,,,,640.0,,200.0,,,,,,,,,10.1007/s10853-019-03567-9,
205,Mo1 Nb1 Ta1 W1,BCC,POWDER,,,,425.0,,400.0,,,,,,,,,10.1007/s10853-019-03567-9,
205,Mo1 Nb1 Si0.25 Ta1 W1,,POWDER,,,,420.0,,400.0,,,,,,,,,10.1007/s10853-019-03567-9,
205,Mo1 Nb1 Si0.5 Ta1 W1,,POWDER,,,,560.0,,400.0,,,,,,,,,10.1007/s10853-019-03567-9,
205,Mo1 Nb1 Si0.75 Ta1 W1,,POWDER,,,,600.0,,400.0,,,,,,,,,10.1007/s10853-019-03567-9,
205,Mo1 Nb1 Ta1 W1,BCC,POWDER,,,,340.0,,600.0,,,,,,,,,10.1007/s10853-019-03567-9,
205,Mo1 Nb1 Si0.25 Ta1 W1,,POWDER,,,,425.0,,600.0,,,,,,,,,10.1007/s10853-019-03567-9,
205,Mo1 Nb1 Si0.5 Ta1 W1,,POWDER,,,,540.0,,600.0,,,,,,,,,10.1007/s10853-019-03567-9,
205,Mo1 Nb1 Si0.75 Ta1 W1,,POWDER,,,,650.0,,600.0,,,,,,,,,10.1007/s10853-019-03567-9,
205,Mo1 Nb1 Ta1 W1,BCC,POWDER,,,,335.5,,800.0,,,,,,,,,10.1007/s10853-019-03567-9,
205,Mo1 Nb1 Si0.25 Ta1 W1,,POWDER,,,,399.2,,800.0,,,,,,,,,10.1007/s10853-019-03567-9,
205,Mo1 Nb1 Si0.5 Ta1 W1,,POWDER,,,,550.5,,800.0,,,,,,,,,10.1007/s10853-019-03567-9,
205,Mo1 Nb1 Si0.75 Ta1 W1,,POWDER,,,,597.3,,800.0,,,,,,,,,10.1007/s10853-019-03567-9,
205,Mo1 Nb1 Si0.75 Ta1 W1,,POWDER,,,,,C,1200.0,960.0,,22.7,,,,,,10.1007/s10853-019-03567-9,
206,Co1 Cr1 Fe1 Mn1 Ni1,FCC,WROUGHT,,,,,T,25.0,1199.26,1335.35,4.37,,,,,,10.1007/s11661-019-05231-y,
206,Co1 Cr1 Fe1 Mn1 Ni1,FCC,WROUGHT,,,,,T,25.0,1269.23,1366.3,1.16,,,,,,10.1007/s11661-019-05231-y,
206,Co1 Cr1 Fe1 Mn1 Ni1,FCC,WROUGHT,,,,,T,25.0,1371.21,1402.83,1.58,,,,,,10.1007/s11661-019-05231-y,
206,Co1 Cr1 Fe1 Mn1 Ni1,FCC,WROUGHT,0.166,,,,T,25.0,1362.74,1471.05,3.15,,,,,,10.1007/s11661-019-05231-y,
206,Co1 Cr1 Fe1 Mn1 Ni1,FCC,WROUGHT,0.248,,,,T,25.0,1241.81,1325.25,4.31,,,,,,10.1007/s11661-019-05231-y,
206,Co1 Cr1 Fe1 Mn1 Ni1,FCC,WROUGHT,0.46799999999999997,,,,T,25.0,930.3,1021.32,19.01,,,,,,10.1007/s11661-019-05231-y,
206,Co1 Cr1 Fe1 Mn1 Ni1,FCC,WROUGHT,1.79,,,,T,25.0,729.21,901.74,26.3,,,,,,10.1007/s11661-019-05231-y,
206,Co1 Cr1 Fe1 Mn1 Ni1,FCC,WROUGHT,4.57,,,,T,25.0,494.82,735.6,38.7,,,,,,10.1007/s11661-019-05231-y,
206,Co1 Cr1 Fe1 Mn1 Ni1,FCC,WROUGHT,13.45,,,,T,25.0,366.88,673.25,42.55,,,,,,10.1007/s11661-019-05231-y,
206,Co1 Cr1 Fe1 Mn1 Ni1,FCC,WROUGHT,22.37,,,,T,25.0,290.65,618.51,43.15,,,,,,10.1007/s11661-019-05231-y,
206,Co1 Cr1 Fe1 Mn1 Ni1,FCC,WROUGHT,30.6,,,,T,25.0,258.76,598.75,45.05,,,,,,10.1007/s11661-019-05231-y,
207,C0.1 Co1 Cr1 Fe1 Mn1 Ni1 Ti0.1,,POWDER,,,7.5,457.0,C,25.0,1616.0,,,4.5 ,,,,,10.1016/j.vacuum.2019.04.043,2019
207,C0.1 Co1 Cr1 Fe1 Mn1 Ni1 Ti0.1,,POWDER,,,7.64,461.0,C,25.0,1652.0,,,10 ,,,,,10.1016/j.vacuum.2019.04.043,2019
207,C0.1 Co1 Cr1 Fe1 Mn1 Ni1 Ti0.1,,POWDER,,,7.66,428.0,C,25.0,1490.0,,,11.4 ,,,,,10.1016/j.vacuum.2019.04.043,2019
207,C0.1 Co1 Cr1 Fe1 Mn1 Ni1 Ti0.1,,POWDER,,,7.69,378.0,C,25.0,1194.0,,,20.1 ,,,,,10.1016/j.vacuum.2019.04.043,2019
208,Co1 Cr1 Fe1 Ni1,FCC,,,,,,,,,,,,,,,,10.1016/j.msea.2019.05.056,2019
208,Al0.5 Co1 Cr1 Fe1 Ni1,,,,,,250.0,,,,,,,,,,,10.1016/j.msea.2019.05.056,2019
208,Al1 Co1 Cr1 Fe1 Ni1,BCC,,,,,500.0,,,,,,,,,,,10.1016/j.msea.2019.05.056,2019
208,Al1 Co0.5 Cr0.5 Fe0.5 Ni0.5,BCC,,,,,733.0,,,,,,,,,,,10.1016/j.msea.2019.05.056,2019
208,Co1 Cr1 Cu1 Fe1 Ni1,FCC,,,,,166.0,T,25.0,230.0,,,,,,,,10.1016/j.msea.2019.05.056,2019
208,Al0.5 Co1 Cr1 Cu1 Fe1 Ni1,FCC,,,,,200.0,,,,,,,,,,,10.1016/j.msea.2019.05.056,2019
208,Al1 Co1 Cr1 Cu1 Fe1 Ni1,,,,,,350.0,,,,,,,,,,,10.1016/j.msea.2019.05.056,2019
208,Al1 Co1 Cr1 Fe1 Ni1,BCC,,,,,,C,25.0,1500.0,,,,,,,,10.1016/j.msea.2019.05.056,2019
208,Al1 Co1 Cr1 Fe1 Nb0.1 Ni1,BCC,,,,,520.0,C,25.0,1373.0,,,,,,,,10.1016/j.msea.2019.05.056,2019
208,Al1 Co1 Cr1 Fe1 Nb0.25 Ni1,,,,,,569.0,C,25.0,1641.0,,,,,,,,10.1016/j.msea.2019.05.056,2019
208,Al1 Co1 Cr1 Fe1 Nb0.5 Ni1,,,,,,668.0,C,25.0,1959.0,,,,,,,,10.1016/j.msea.2019.05.056,2019
208,Al1 Co1 Cr1 Fe1 Nb0.75 Ni1,,,,,,747.0,C,25.0,2473.0,,,,,,,,10.1016/j.msea.2019.05.056,2019
208,Al0.5 Co1 Fe1 Ni1 Ti0.5,FCC,,,,,733.0,,,,,,,,,,,10.1016/j.msea.2019.05.056,2019
208,Al0.5 Co1 Cr1 Fe1 Ni1 Ti0.5,,,,,,640.0,,,,,,,,,,,10.1016/j.msea.2019.05.056,2019
208,Al0.5 Co1 Cr1 Fe1 Mn1 Ni1,,,,,,,,,,,,,,,,,10.1016/j.msea.2019.05.056,2019
208,Al0.5 Co1 Cr1 Fe1 Mn1 Ni1 Ta0.2,,,,,,385.0,,,,,,,,,,,10.1016/j.msea.2019.05.056,2019
208,Al0.5 Co1 Cr1 Fe1 Mn1 Ni1 Ta0.4,,,,,,486.0,,,,,,,,,,,10.1016/j.msea.2019.05.056,2019
208,Al0.55 Co1 Cr1 Fe1 Mn1 Ni1 Ta0.6,,,,,,570.0,,,,,,,,,,,10.1016/j.msea.2019.05.056,2019
208,Co1 Cr1 Fe1 Mn1 Ni1,,,,,,,,,,,,,,,,,10.1016/j.msea.2019.05.056,2019
208,Co1 Cr1 Fe1 Mn1 Ni1 Ta0.2,,,,,,200.0,,,,,,,,,,,10.1016/j.msea.2019.05.056,2019
208,Co1 Cr1 Fe1 Mn1 Ni1 Ta0.4,,,,,,290.0,,,,,,,,,,,10.1016/j.msea.2019.05.056,2019
208,Co1 Cr1 Fe1 Mn1 Ni1 Ta0.6,,,,,,345.0,,,,,,,,,,,10.1016/j.msea.2019.05.056,2019
208,Al0.5 Co1 Cr1 Cu1 Fe1 Ni1,FCC,,,,,220.0,,,,,,,,,,,10.1016/j.msea.2019.05.056,2019
208,Al0.5 Co1 Cr1 Cu1 Fe1 Ni1 V0.5,,,,,,340.0,,,,,,,,,,,10.1016/j.msea.2019.05.056,2019
208,Al0.5 Co1 Cr1 Cu1 Fe1 Ni1 V1,,,,,,640.0,,,,,,,,,,,10.1016/j.msea.2019.05.056,2019
208,Al0.333 Co0.667 Cr0.667 Cu0.667 Fe0.667 Ni0.667 V1,,,,,,576.0,,,,,,,,,,,10.1016/j.msea.2019.05.056,2019
208,Al0.25 Co0.5 Cr0.5 Cu0.5 Fe0.5 Ni0.5 V1,,,,,,550.0,,,,,,,,,,,10.1016/j.msea.2019.05.056,2019
208,Al1 Co1 Cr1 Cu1 Fe1 Mn1 Ni1,,,,,,,C,25.0,1005.0,,,,,,,,10.1016/j.msea.2019.05.056,2019
208,Al1 Co1 Cr1 Cu1 Fe1 Ni1 Ti1,,,,,,,C,25.0,1243.0,,,,,,,,10.1016/j.msea.2019.05.056,2019
208,Al0.3 Co1 Cr1 Fe1 Ni1,FCC,,,,,160.0,,,,,,,,,,,10.1016/j.msea.2019.05.056,2019
208,Al0.3 Co1 Cr1 Fe1 Mo0.1 Ni1,FCC,,,,,200.0,,,,,,,,,,,10.1016/j.msea.2019.05.056,2019
208,Al0.143 Cr0.343 Fe1 Mn0.8 Ni0.571,FCC,CAST,,,,,T,25.0,280.0,556.0,48.0,48.2,,,,,10.1016/j.msea.2019.05.056,2019
208,Al0.286 Cr0.343 Fe1 Mn0.657 Ni0.571,FCC,WROUGHT,,,,,T,25.0,320.0,625.0,42.2,42.45,,,,,10.1016/j.msea.2019.05.056,2019
208,Al0.143 Cr0.343 Fe1 Mn0.8 Ni0.571,FCC,CAST,,,,,T,25.0,1253.0,1392.0,6.78,8.2,,,,,10.1016/j.msea.2019.05.056,2019
208,Al0.286 Cr0.343 Fe1 Mn0.657 Ni0.571,FCC,WROUGHT,,,,,T,25.0,1400.0,1500.0,5.83,7.85,,,,,10.1016/j.msea.2019.05.056,2019
209,Co1 Cu1 Fe1 Mn1 Ni1,FCC,CAST,,,,,,800.0,,,,,,,,,10.1016/j.msea.2019.04.096,2019
209,Co1 Cu1 Fe1 Mn1 Ni1,FCC,CAST,,,,,,900.0,,,,,,,,,10.1016/j.msea.2019.04.096,2019
209,Co1 Cu1 Fe1 Mn1 Ni1,FCC,CAST,,,,,,100.0,,,,,,,,,10.1016/j.msea.2019.04.096,2019
210,Co1 Cr1 Fe1 Mo0.15 Ni1,FCC,CAST,,,,,T,25.0,489.0,895.0,,53.6 ,,,,,10.1016/j.msea.2019.05.078,2019
210,Co1 Cr1 Fe1 Mo0.15 Ni1,,WROUGHT,,,,,T,25.0,873.0,,,23.4 ,,,,,10.1016/j.msea.2019.05.078,2019
210,Co1 Cr1 Fe1 Mo0.15 Ni1,,WROUGHT,,,,,T,25.0,952.0,1122.0,,14.2 ,,,,,10.1016/j.msea.2019.05.078,2019
210,Co1 Cr1 Fe1 Mo0.15 Ni1,FCC,WROUGHT,,,,,T,25.0,1136.0,1245.0,,8.7 ,,,,,10.1016/j.msea.2019.05.078,2019
210,Co1 Cr1 Fe1 Mo0.15 Ni1,FCC,WROUGHT,,,,,T,25.0,1301.0,1493.0,,7.2 ,,,,,10.1016/j.msea.2019.05.078,2019
210,Co1 Cr1 Fe1 Mo0.15 Ni1,,WROUGHT,,,,,T,25.0,1311.0,1421.0,,5.9 ,,,,,10.1016/j.msea.2019.05.078,2019
210,Co1 Cr1 Fe1 Mo0.15 Ni1,,WROUGHT,,,,,T,25.0,1273.0,1458.0,,5.5 ,,,,,10.1016/j.msea.2019.05.078,2019
211,Co0.139 Cr0.446 Cu0.99 Ni1 Si0.277,,WROUGHT,,,,142.5,T,25.0,777.0,810.0,3.4,,,,,,10.1016/j.msea.2019.05.003,2019
211,Co0.139 Cr0.446 Cu0.99 Ni1 Si0.277,,WROUGHT,,,,147.4,,,,,,,,,,,10.1016/j.msea.2019.05.003,2019
211,Co0.139 Cr0.446 Cu0.99 Ni1 Si0.277,,WROUGHT,,,,155.2,,,,,,,,,,,10.1016/j.msea.2019.05.003,2019
212,Al1 Co1 Cr0.091 Nb0.727 W0.212,,CAST,,,,1084.0,,25.0,,,,,,,,,10.1038/s41467-019-10533-1,
212,Co1 Cr0.917 Ni1 Ta0.5 Ti0.75,,CAST,,,,1011.0,,25.0,,,,,,,,,10.1038/s41467-019-10533-1,
212,Al0.947 Co0.158 Mo1 Ni0.289 W0.237,,CAST,,,,725.0,,25.0,,,,,,,,,10.1038/s41467-019-10533-1,
212,Co0.043 Nb0.638 Ni1 Ta0.255 Ti0.191,,CAST,,,,815.0,,25.0,,,,,,,,,10.1038/s41467-019-10533-1,
212,Co0.273 Cr0.477 Nb0.477 Ni0.045 Ti1,,CAST,,,,422.0,,25.0,,,,,,,,,10.1038/s41467-019-10533-1,
212,Co1 Cr0.487 Nb0.231 Ta0.026 Ti0.821,,CAST,,,,856.0,,25.0,,,,,,,,,10.1038/s41467-019-10533-1,
212,Co0.564 Nb0.795 Ta0.103 Ti1 W0.103,,CAST,,,,277.0,,25.0,,,,,,,,,10.1038/s41467-019-10533-1,
213,Al1 Co1 Cu1 Fe1 Ni0.5,,CAST,,,,430.9,C,25.0,929.0,,13.7,,,,,,10.1016/j.jmst.2018.12.014,2018
213,Al1 Co1 Cu1 Fe1 Ni0.8,,CAST,,,,420.0,C,25.0,1021.0,,12.3,,,,,,10.1016/j.jmst.2018.12.014,2018
213,Al1 Co1 Cu1 Fe1 Ni1,,CAST,,,,391.4,C,25.0,994.0,,24.5,,,,,,10.1016/j.jmst.2018.12.014,2018
213,Al0.667 Co0.667 Cu0.667 Fe0.667 Ni1,,CAST,,,,323.8,C,25.0,680.0,,35.9,,,,,,10.1016/j.jmst.2018.12.014,2018
213,Al0.5 Co0.5 Cu0.5 Fe0.5 Ni1,,CAST,,,,299.2,C,25.0,544.0,,,,,,,,10.1016/j.jmst.2018.12.014,2018
213,Al0.333 Co0.333 Cu0.333 Fe0.333 Ni1,FCC,CAST,,,,279.6,C,25.0,268.0,,,,,,,,10.1016/j.jmst.2018.12.014,2018
101,Al0.5 Cr1 Fe1 Mn1 Ni1,,CAST,,,,353.0,C,25.0,1091.0,,50.0,,,,,,10.1016/j.msea.2019.04.104,2019
101,Al0.6 Cr1 Fe1 Mn1 Ni1,,CAST,,,,361.0,C,25.0,1130.0,,53.0,,,,,,10.1016/j.msea.2019.04.104,2019
101,Al0.7 Cr1 Fe1 Mn1 Ni1,,CAST,,,,375.0,C,25.0,1170.0,,55.0,,,,,,10.1016/j.msea.2019.04.104,2019
101,Al0.8 Cr1 Fe1 Mn1 Ni1,,CAST,,,,386.0,C,25.0,1200.0,,55.0,,,,,,10.1016/j.msea.2019.04.104,2019
102,Co1 Cr0.2 Fe1 Ni1 Si0.2,FCC,CAST,,,,130.1,T,25.0,225.0,732.0,61.0,,,,,,10.1016/j.jmmm.2019.01.096,2019
102,Co1 Cr0.2 Fe1 Ni1 Si0.2,FCC,WROUGHT,,,,318.2,T,25.0,705.0,1070.0,10.0,,,,,,10.1016/j.jmmm.2019.01.096,2019
102,Co1 Cr0.2 Fe1 Ni1 Si0.2,FCC,WROUGHT,,,,153.8,T,25.0,320.0,920.0,60.0,,,,,,10.1016/j.jmmm.2019.01.096,2019
103,Al1 Cu0.077 Fe0.077 Mg0.077 Si0.231 Zn0.077,FCC,CAST,,,3.08,,C,25.0,422.0,,1.0,,88.7,,,,10.1038/s41598-019-43329-w,
103,Al1 Cu0.077 Mg0.077 Ni0.077 Si0.231 Zn0.077,FCC,CAST,,,3.15,,C,25.0,534.0,,1.0,,107.8,,,,10.1038/s41598-019-43329-w,
103,Al1 Cr0.077 Cu0.077 Mg0.077 Si0.231 Zn0.077,FCC,CAST,,,3.06,,C,25.0,490.0,,6.0,,78.4,,,,10.1038/s41598-019-43329-w,
103,Al1 Cu0.077 Mg0.077 Mn0.077 Si0.231 Zn0.077,FCC,CAST,,,2.98,,C,25.0,622.0,,2.0,,114.1,,,,10.1038/s41598-019-43329-w,
103,Al1 Cu0.077 Mg0.077 Si0.231 Zn0.077 Zr0.077,,CAST,,,3.06,,C,25.0,565.0,,4.0,,105.1,,,,10.1038/s41598-019-43329-w,
104,Co1 Cr1 Fe1 Mo0.2 Ni1,FCC,CAST,,,,,T,25.0,400.0,780.0,53.0,,,,,,10.3390/e21050448,
104,Co1 Cr1 Fe1 Mo0.2 Ni1,FCC,ANNEAL,,,,,T,25.0,,838.0,43.0,,,,,,10.3390/e21050448,
104,Co1 Cr1 Fe1 Mo0.2 Ni1,FCC,ANNEAL,,,,,T,25.0,,899.0,31.0,,,,,,10.3390/e21050448,
104,Co1 Cr1 Fe1 Mo0.2 Ni1,FCC,ANNEAL,,,,,T,25.0,,902.0,29.0,,,,,,10.3390/e21050448,
104,Co1 Cr1 Fe1 Mo0.2 Ni1,FCC,ANNEAL,,,,,T,25.0,,811.0,52.0,,,,,,10.3390/e21050448,
104,Co1 Cr1 Fe1 Mo0.2 Ni1,FCC,ANNEAL,,,,,T,25.0,,790.0,49.0,,,,,,10.3390/e21050448,
104,Co1 Cr1 Fe1 Mo0.2 Ni1,FCC,ANNEAL,,,,,T,25.0,,799.0,47.0,,,,,,10.3390/e21050448,
104,Co1 Cr1 Fe1 Mo0.2 Ni1,FCC,ANNEAL,,,,,T,25.0,,802.0,37.0,,,,,,10.3390/e21050448,
104,Co1 Cr1 Fe1 Mo0.2 Ni1,FCC,ANNEAL,,,,,T,25.0,,823.0,36.0,,,,,,10.3390/e21050448,
104,Co1 Cr1 Fe1 Mo0.2 Ni1,FCC,ANNEAL,,,,,T,25.0,,849.0,34.0,,,,,,10.3390/e21050448,
104,Co1 Cr1 Fe1 Mo0.2 Ni1,FCC,ANNEAL,,,,,T,25.0,,895.0,32.0,,,,,,10.3390/e21050448,
105,Al0.569 Ca0.143 Li0.857 Mg1 Si0.286 Y0.003,,CAST,,,1.7,,C,25.0,556.0,,3.0,,,,,,10.3390/ma12071136,
105,Al0.429 Ca0.286 Li1 Mg1 Si0.143,,CAST,,,1.57,,C,25.0,418.0,,13.0,,,,,,10.3390/ma12071136,
105,Al0.312 Ca0.021 Li0.792 Mg1 Si0.021,,CAST,,,1.52,,C,25.0,360.0,,9.0,,,,,,10.3390/ma12071136,
105,Al0.333 Ca0.011 Li0.844 Mg1 Si0.033,,CAST,,,1.5,,C,25.0,342.0,,44.0,,,,,,10.3390/ma12071136,
105,Al0.333 Ca0.011 Li0.867 Mg1 Si0.011,,CAST,,,1.46,,C,25.0,300.0,,63.0,,,,,,10.3390/ma12071136,
106,Co1 Cr1 Fe1 Ni1 Pd1,FCC,CAST,,,,295.0,,,,,,,,,,,10.3390/e21030288,
106,Co1 Cr1 Fe1 Mn0.2 Ni1 Pd1,,CAST,,,,470.0,C,25.0,650.0,,50.0,,,,,,10.3390/e21030288,
106,Co1 Cr1 Fe1 Mn0.4 Ni1 Pd1,,CAST,,,,380.0,C,25.0,650.0,,46.0,,,,,,10.3390/e21030288,
106,Co1 Cr1 Fe1 Mn0.6 Ni1 Pd1,,CAST,,,,180.0,C,25.0,650.0,,42.0,,,,,,10.3390/e21030288,
106,Co1 Cr1 Fe1 Mn0.8 Ni1 Pd1,,CAST,,,,160.0,C,25.0,650.0,,35.0,,,,,,10.3390/e21030288,
108,Al0.3 Co1 Cr1 Fe1 Mn1 Ni1,,POWDER,,,,,,,,,,,,,,,10.1016/j.scriptamat.2018.12.021,2018
109,Cr1 Fe1 Ni1 Ti0.2,,CAST,,,,362.2,C,25.0,2297.94,,5.8,,,,,,10.1557/jmr.2019.40,2019
109,Cr1 Fe1 Ni1 Ti0.3,,CAST,,,,510.3,C,25.0,2364.63,,,,,,,,10.1557/jmr.2019.40,2019
109,Cr1 Fe1 Ni1 Ti0.4,BCC,CAST,,,,600.3,C,25.0,2475.41,,6.5,,,,,,10.1557/jmr.2019.40,2019
109,Cr1 Fe1 Ni1 Ti0.5,BCC,CAST,,,,709.6,C,25.0,2380.79,,,,,,,,10.1557/jmr.2019.40,2019
109,Cr1 Fe1 Ni1 Ti0.6,BCC,CAST,,,,718.2,C,25.0,1923.15,,,,,,,,10.1557/jmr.2019.40,2019
110,Al1 Cr1 Cu1 Fe1 Mn1,,POWDER,,,,633.0,C,25.0,1010.0,,,,,,,,10.1557/jmr.2019.18,2019
110,Al1 Cr1 Cu1 Fe1 Mn1 W0.05,,POWDER,,,,680.0,C,25.0,1120.0,,,,,,,,10.1557/jmr.2019.18,2019
110,Al1 Cr1 Cu1 Fe1 Mn1 W0.1,,POWDER,,,,705.0,C,25.0,1250.0,,,,,,,,10.1557/jmr.2019.18,2019
110,Al1 Cr1 Cu1 Fe1 Mn1 W0.5,,POWDER,,,,780.0,C,25.0,1510.0,,,,,,,,10.1557/jmr.2019.18,2019
111,Co1 Cu1 Fe1 Nb0.5 Ni1,,WROUGHT,,,,,,,,,,,,,,,10.1557/jmr.2019.36,2019
111,Co0.2 Cu0.2 Fe0.2 Nb1 Ni0.2,,WROUGHT,,,,,C,25.0,1498.0,,37.6,,,,,,10.1557/jmr.2019.36,2019
111,Co0.133 Cu0.133 Fe0.133 Nb1 Ni0.133,,WROUGHT,,,,,C,25.0,1635.0,,31.7,,,,,,10.1557/jmr.2019.36,2019
111,Co0.086 Cu0.086 Fe0.086 Nb1 Ni0.086,,WROUGHT,,,,,C,25.0,1703.0,,18.3,,,,,,10.1557/jmr.2019.36,2019
111,Co0.067 Cu0.067 Fe0.067 Nb1 Ni0.067,,WROUGHT,,,,,C,25.0,1415.0,,12.6,,,,,,10.1557/jmr.2019.36,2019
112,Co0.2 Cr0.2 Fe1 Mn0.6,,CAST,,,,296.0,,,,,,,,,,,10.1016/j.msea.2019.01.088,2019
112,B0.006 Co0.201 Cr0.201 Fe1 Mn0.604,,CAST,,,,282.0,,,,,,,,,,,10.1016/j.msea.2019.01.088,2019
112,B0.012 Co0.202 Cr0.202 Fe1 Mn0.607,,CAST,,,,306.0,,,,,,,,,,,10.1016/j.msea.2019.01.088,2019
112,B0.035 Co0.207 Cr0.207 Fe1 Mn0.621,,CAST,,,,452.0,,,,,,,,,,,10.1016/j.msea.2019.01.088,2019
113,Al0.186 Cr0.149 Fe1 Mn0.861 Ni0.28,,CAST,,,,,T,25.0,159.0,535.0,,40.8 ,,,,,10.1016/j.msea.2019.01.083,2019
113,Al0.186 Cr0.149 Fe1 Mn0.861 Ni0.28,,ANNEAL,,,,,T,25.0,409.0,584.0,,10.5 ,,,,,10.1016/j.msea.2019.01.083,2019
113,Al0.186 Cr0.149 Fe1 Mn0.861 Ni0.28,,CAST,,,,,T,25.0,355.0,1174.0,,49.5 ,,,,,10.1016/j.msea.2019.01.083,2019
113,Al0.186 Cr0.149 Fe1 Mn0.861 Ni0.28,,ANNEAL,,,,,T,25.0,954.0,978.0,,2 ,,,,,10.1016/j.msea.2019.01.083,2019
114,Hf1 Ti1 Zr1,Other,CAST,,,,211.0,C,25.0,773.0,,17.0,,,,,,10.1007/s00339-019-2484-1,
114,Hf1 Sc1 Ti1 Zr1,Other,CAST,,,,233.0,C,25.0,1001.0,,21.9,,,,,,10.1007/s00339-019-2484-1,
114,Hf1 Ti1 Y1 Zr1,Other,CAST,,,,241.0,C,25.0,554.0,,17.7,,,,,,10.1007/s00339-019-2484-1,
114,Hf1 Sc1 Ti1 Y1 Zr1,Other,CAST,,,,256.0,C,25.0,793.0,,15.7,,,,,,10.1007/s00339-019-2484-1,
115,Co1 Cr1 Fe1 Ga1 Ni1,,CAST,,,,,,,,,,,,,,,10.1007/s10853-018-03196-8,
116,Al0.562 Co0.938 Cr0.312 Fe0.312 Ni1,,CAST,,,,305.4,C,25.0,1129.4,,16.7,,,,,,10.1007/s00339-019-2506-z,
116,Al0.581 Co0.968 Cr0.323 Fe0.323 Mo0.032 Ni1,,CAST,,,,357.3,C,25.0,1159.7,,18.2,,,,,,10.1007/s00339-019-2506-z,
116,Al0.6 Co1 Cr0.333 Fe0.333 Mo0.067 Ni1,,CAST,,,,362.6,C,25.0,1250.8,,14.7,,,,,,10.1007/s00339-019-2506-z,
116,Al0.6 Co1 Cr0.333 Fe0.333 Mo0.1 Ni0.967,,CAST,,,,359.7,C,25.0,1198.3,,14.5,,,,,,10.1007/s00339-019-2506-z,
118,Co1 Cr1 Fe1 Mo0.149 Ni1,,POWDER,,,,210.0,,,,,,,,,,,10.3390/met9030351,
119,Co1 Cr1 Cu1 Fe1 Ni1,FCC,CAST,,,,,C,25.0,300.0,,50.2,,,,,,10.1007/s11665-018-3837-1,
119,Co1 Cr1 Cu1 Fe1 Ni1 V0.042,,CAST,,,,,C,25.0,303.0,,50.2,,,,,,10.1007/s11665-018-3837-1,
119,Co1 Cr1 Cu1 Fe1 Ni1 V0.087,,CAST,,,,,C,25.0,307.0,,50.2,,,,,,10.1007/s11665-018-3837-1,
119,Co1 Cr1 Cu1 Fe1 Ni1 V0.136,,CAST,,,,,C,25.0,330.0,,50.2,,,,,,10.1007/s11665-018-3837-1,
119,Co1 Cr1 Cu1 Fe1 Ni1 V0.19,,CAST,,,,,C,25.0,616.0,,28.0,,,,,,10.1007/s11665-018-3837-1,
120,Co1 Cr1 Cu1 Ni1 Zn1,FCC,POWDER,500.0,,5.26,,C,25.0,,,,,,,,,10.3390/e21020122,
120,Co1 Cr1 Cu1 Ni1 Zn1,FCC,POWDER,500.0,,6.26,,C,25.0,,,,,,,,,10.3390/e21020122,
120,Co1 Cr1 Cu1 Ni1 Zn1,FCC,POWDER,500.0,,7.84,,C,25.0,,,,,,,,,10.3390/e21020122,
120,Co1 Cr1 Cu1 Ni1 Zn1,FCC,POWDER,500.0,,7.89,615.0,C,25.0,,,,,,,,,10.3390/e21020122,
121,Hf1 Nb1 Ta1 Ti1 Zr1,BCC,CAST,500.0,,,359.0,T,25.0,1155.0,1212.0,12.3,,59.0,,,,10.3390/e21020114,
121,Nb1 Ta1 Ti1 Zr1,BCC,CAST,500.0,,,358.0,T,25.0,1144.0,1205.0,6.4,,98.0,,,,10.3390/e21020114,
121,Nb1 Ta1 Ti1,BCC,CAST,500.0,,,246.0,T,25.0,620.0,683.0,18.5,,143.0,,,,10.3390/e21020114,
121,Ta1 Ti1 Zr1,,CAST,500.0,,,485.0,T,25.0,,284.0,0.0,,157.0,,,,10.3390/e21020114,
121,Nb1 Ti1 Zr1,BCC,CAST,500.0,,,295.0,T,25.0,956.0,991.0,14.2,,88.0,,,,10.3390/e21020114,
121,Nb1 Ta0.667 Ti0.667 Zr0.333,,CAST,500.0,,,294.0,T,25.0,822.0,852.0,0.33,,127.0,,,,10.3390/e21020114,
121,Nb0.333 Ta0.667 Ti0.667 Zr1,,CAST,500.0,,,489.0,T,25.0,,843.0,0.0,,93.0,,,,10.3390/e21020114,
122,Ag1 Al1 Nb1 Ti1 Zn1,,ANNEAL,,,4.75,,,,,,,,,,,,10.1016/j.msea.2018.12.020,2018
122,Ag1 Al1 Nb1 Ti1 Zn1,,ANNEAL,,,5.78,,,,,,,,,,,,10.1016/j.msea.2018.12.020,2018
122,Ag1 Al1 Nb1 Ti1 Zn1,,ANNEAL,,,5.79,,,,,,,,,,,,10.1016/j.msea.2018.12.020,2018
122,Ag1 Al1 Nb1 Ti1 Zn1,,ANNEAL,,,5.51,,,,,,,,,,,,10.1016/j.msea.2018.12.020,2018
122,Ag1 Al1 Nb1 Ti1 Zn1,,ANNEAL,,,,,,,,,,,,,,,10.1016/j.msea.2018.12.020,2018
123,Al0.774 Fe1 Mn0.903 Ni0.484,,CAST,,,,310.0,,,,,,,,,,,10.1155/2019/2157592,
123,Al0.774 Fe1 Mn0.903 Ni0.484 Ti0.026,,CAST,,,,330.0,,,,,,,,,,,10.1155/2019/2157592,
123,Al0.774 Fe1 Mn0.903 Ni0.484 Ti0.097,,CAST,,,,500.0,,,,,,,,,,,10.1155/2019/2157592,
123,Al0.774 Fe1 Mn0.903 Ni0.484,,ANNEAL,,,,340.0,,,,,,,,,,,10.1155/2019/2157592,
123,Al0.774 Fe1 Mn0.903 Ni0.484 Ti0.026,,ANNEAL,,,,410.0,,,,,,,,,,,10.1155/2019/2157592,
123,Al0.774 Fe1 Mn0.903 Ni0.484 Ti0.097,,ANNEAL,,,,495.0,,,,,,,,,,,10.1155/2019/2157592,
123,Al0.774 Fe1 Mn0.903 Ni0.484,,ANNEAL,,,,330.0,,,,,,,,,,,10.1155/2019/2157592,
123,Al0.774 Fe1 Mn0.903 Ni0.484 Ti0.026,,ANNEAL,,,,330.0,,,,,,,,,,,10.1155/2019/2157592,
123,Al0.774 Fe1 Mn0.903 Ni0.484 Ti0.097,,ANNEAL,,,,490.0,,,,,,,,,,,10.1155/2019/2157592,
124,Al1 C1 Co1 Cr1 Fe1 Ni1,,POWDER,,,,,,,,,,,,,,,10.1080/00325899.2019.1576389,2019
125,Cr1 Cu1 Fe1 Ni1 Ti1,,CAST,,,,,,,,,,,,,,,10.1007/s11106-019-00012-z,
125,Cr1 Cu1 Fe1 Ni1 Ti1,,WROUGHT,,,,,,,,,,,,,,,10.1007/s11106-019-00012-z,
125,Cr1 Cu1 Fe1 Ni1 Ti1,,WROUGHT,,,,,,,,,,,,,,,10.1007/s11106-019-00012-z,
125,Cr1 Cu1 Fe1 Ni1 Ti1,,WROUGHT,,,,,,,,,,,,,,,10.1007/s11106-019-00012-z,
126,Co1 Cr1 Fe1 Mn1 Ni1,Other,POWDER,0.03,,7.753,435.0,C,25.0,1100.0,,47.0,,,,,,10.1080/00325899.2018.1554834,2018
128,Al0.5 Cr1 Cu1 Fe1 Ni1,FCC,CAST,,,,226.0,,,,,,,,,,,10.1007/s11665-018-3822-8,
128,Al0.5 Cr1 Cu1 Fe1 Ni1,FCC,WROUGHT,,,,287.0,,,,,,,,,,,10.1007/s11665-018-3822-8,
129,Hf1 Mo1 Nb1 Ta1 Ti1 Zr1,BCC,CAST,,,,,C,25.0,1512.0,,12.0,,,,,,10.3390/e21010015,
129,Hf1 Nb1 Ta1 Ti1 Zr1,BCC,CAST,,,,,C,25.0,929.0,,50.0,,,,,,10.3390/e21010015,
129,Hf1 Mo1 Ta1 Ti1 Zr1,BCC,CAST,,,,,C,25.0,1600.0,,4.0,,,,,,10.3390/e21010015,
129,Hf1 Mo1 Nb1 Ti1 Zr1,BCC,CAST,,,,,C,25.0,1351.0,,20.0,,,,,,10.3390/e21010015,
129,Hf1 Mo1 Nb1 Ta1 Zr1,BCC,CAST,,,,,C,25.0,1524.0,,16.0,,,,,,10.3390/e21010015,
129,Hf1 Mo1 Nb1 Ta1 Ti1,BCC,CAST,,,,,C,25.0,1369.0,,27.0,,,,,,10.3390/e21010015,
129,Hf1 Mo1 Nb1 Ta1 Ti1 Zr1,BCC,CAST,,,,,C,800.0,1007.0,,,,,,,,10.3390/e21010015,
129,Hf1 Nb1 Ta1 Ti1 Zr1,BCC,CAST,,,,,C,800.0,535.0,,,,,,,,10.3390/e21010015,
129,Hf1 Mo1 Ta1 Ti1 Zr1,BCC,CAST,,,,,C,800.0,1045.0,,,,,,,,10.3390/e21010015,
129,Hf1 Mo1 Nb1 Ti1 Zr1,BCC,CAST,,,,,C,800.0,829.0,,,,,,,,10.3390/e21010015,
129,Hf1 Mo1 Nb1 Ta1 Zr1,BCC,CAST,,,,,C,800.0,1005.0,,,,,,,,10.3390/e21010015,
129,Hf1 Mo1 Nb1 Ta1 Ti1,BCC,CAST,,,,,C,800.0,822.0,,,,,,,,10.3390/e21010015,
129,Hf1 Mo1 Nb1 Ta1 Ti1 Zr1,BCC,CAST,,,,,C,1000.0,814.0,,,,,,,,10.3390/e21010015,
129,Hf1 Nb1 Ta1 Ti1 Zr1,BCC,CAST,,,,,C,1000.0,295.0,,,,,,,,10.3390/e21010015,
129,Hf1 Mo1 Ta1 Ti1 Zr1,BCC,CAST,,,,,C,1000.0,855.0,,,,,,,,10.3390/e21010015,
129,Hf1 Mo1 Nb1 Ti1 Zr1,BCC,CAST,,,,,C,1000.0,721.0,,,,,,,,10.3390/e21010015,
129,Hf1 Mo1 Nb1 Ta1 Zr1,BCC,CAST,,,,,C,1000.0,927.0,,,,,,,,10.3390/e21010015,
129,Hf1 Mo1 Nb1 Ta1 Ti1,BCC,CAST,,,,,C,1000.0,778.0,,,,,,,,10.3390/e21010015,
129,Hf1 Mo1 Nb1 Ta1 Ti1 Zr1,BCC,CAST,,,,,C,1200.0,556.0,,,,,,,,10.3390/e21010015,
129,Hf1 Nb1 Ta1 Ti1 Zr1,BCC,CAST,,,,,C,1200.0,92.0,,,,,,,,10.3390/e21010015,
129,Hf1 Mo1 Ta1 Ti1 Zr1,BCC,CAST,,,,,C,1200.0,404.0,,,,,,,,10.3390/e21010015,
129,Hf1 Mo1 Nb1 Ti1 Zr1,BCC,CAST,,,,,C,1200.0,301.0,,,,,,,,10.3390/e21010015,
129,Hf1 Mo1 Nb1 Ta1 Zr1,BCC,CAST,,,,,C,1200.0,694.0,,,,,,,,10.3390/e21010015,
129,Hf1 Mo1 Nb1 Ta1 Ti1,BCC,CAST,,,,,C,1200.0,699.0,,,,,,,,10.3390/e21010015,
129,Hf1 Mo1 Nb1 Ta1 Zr1,BCC,CAST,,,,,C,1400.0,278.0,,,,,,,,10.3390/e21010015,
129,Hf1 Mo1 Nb1 Ta1 Ti1,BCC,CAST,,,,,C,1400.0,367.0,,,,,,,,10.3390/e21010015,
130,Co1 Cr1 Fe1 Ni1,FCC,POWDER,0.0276,,,,,,,,,,,,,,10.3390/coatings9010016,
130,C0.111 Co1 Cr1 Fe1 Ni1 W0.111,FCC,POWDER,0.0189,,7.24 ,475.0,,,,,,,,,,,10.3390/coatings9010016,
130,C0.429 Co1 Cr1 Fe1 Ni1 W0.429,FCC,POWDER,0.0182,,8.39 ,531.0,,,,,,,,,,,10.3390/coatings9010016,
131,Al0.267 Co1 Cr0.667 Fe0.667 Ni0.667 Ti0.2,,POWDER,,,,515.0,C,25.0,2012.0,,,17.52 ,,,,,10.5755/j01.ms.25.3.19452,
132,Hf1 Nb1 Ta1 Ti1 Zr1,BCC,CAST,,,,,T,25.0,1438.0,1218.0,5.0,,91.5,,,,10.1007/s11661-018-4646-8,
132,Hf1 Nb1 Ta1 Ti1 Zr1,BCC,OTHER,,,,,T,25.0,1159.0,1127.0,4.7,,99.2,,,,10.1007/s11661-018-4646-8,
132,Hf1 Nb1 Ta1 Ti1 Zr1,BCC,OTHER,,,,,T,25.0,1134.0,1134.0,7.6,,109.1,,,,10.1007/s11661-018-4646-8,
132,Hf1 Nb1 Ta1 Ti1 Zr1,BCC,OTHER,,,,,T,25.0,1094.0,1066.0,6.0,,105.3,,,,10.1007/s11661-018-4646-8,
132,Hf1 Nb1 Ta1 Ti1 Zr1,BCC,OTHER,,,,,T,25.0,1071.0,964.0,4.6,,91.6,,,,10.1007/s11661-018-4646-8,
132,Hf1 Nb1 Ta1 Ti1 Zr1,BCC,OTHER,24.4,,,,T,25.0,1107.0,977.0,13.9,,92.6,,,,10.1007/s11661-018-4646-8,
132,Hf1 Nb1 Ta1 Ti1 Zr1,BCC,OTHER,31.3,,,,T,25.0,1115.0,830.0,18.5,,92.6,,,,10.1007/s11661-018-4646-8,
132,Hf1 Nb1 Ta1 Ti1 Zr1,BCC,OTHER,38.4,,,,T,25.0,1114.0,935.0,12.2,,101.3,,,,10.1007/s11661-018-4646-8,
132,Hf1 Nb1 Ta1 Ti1 Zr1,BCC,OTHER,50.1,,,,,,,,,,,,,,10.1007/s11661-018-4646-8,
132,Hf1 Nb1 Ta1 Ti1 Zr1,BCC,OTHER,21.9,,,,,,,,,,,,,,10.1007/s11661-018-4646-8,
132,Hf1 Nb1 Ta1 Ti1 Zr1,BCC,OTHER,75.5,,,,,,,,,,,,,,10.1007/s11661-018-4646-8,
133,Al1 Nb1 Ti1 Zr1,B2,CAST,250.0,,5.85,422.0,C,25.0,1509.0,,8.6,,,,,,10.1080/02670836.2018.1446267,2018
133,Al1 Nb1 Ti1 Zr1,,ANNEAL,,,,418.0,C,25.0,1579.0,,17.8,,,,,,10.1080/02670836.2018.1446267,2018
133,Hf1 Mo1 Ta1 Ti1 Zr1,,,,,10.24,541.6,C,25.0,1600.0,,4.0,,,,,,10.1080/02670836.2018.1446267,2018
133,Hf1 Nb1 Ta1 Ti1 Zr1,,,,,9.94,390.1,C,25.0,929.0,,50.0,,,,,,10.1080/02670836.2018.1446267,2018
133,Al1 Nb1 Ti1 V1,,,,,5.59,440.0,C,25.0,1020.0,,8.5,,,,,,10.1080/02670836.2018.1446267,2018
133,Al1 Nb1 Ti1 V1 Zr0.5,,,,,5.64,,C,25.0,1480.0,,50.0,,,,,,10.1080/02670836.2018.1446267,2018
133,Al1 Nb1 Ti1 Zr1,,,,,5.79,539.6,C,25.0,1080.0,,5.9,,,,,,10.1080/02670836.2018.1446267,2018
133,Hf1 Nb1 Ti1 Zr1,,,,,,,C,25.0,879.0,,16.5,,,,,,10.1080/02670836.2018.1446267,2018
133,Al0.667 Nb1 Ta0.333 Ti1 Zr0.333,,,,,6.8,407.9,C,25.0,1280.0,,4.8,,,,,,10.1080/02670836.2018.1446267,2018
133,Nb1 Ti1 V1 Zr1,,,,,6.52,335.0,C,25.0,1105.0,,50.0,,,,,,10.1080/02670836.2018.1446267,2018
133,Cr1 Nb1 Ti1 Zr1,,,,,6.67,418.0,C,25.0,1260.0,,6.0,,,,,,10.1080/02670836.2018.1446267,2018
