Repository: CitrineInformatics/MPEA_dataset

# Expanded dataset of mechanical properties and observed phases of multi-principal element alloys

1. [2018 data](/2018_data/2018_data.csv)
This file was generated from previous reviews ([Gorsse2018](https://doi.org/10.1016/j.dib.2018.11.111), [Couzinine2018](https://doi.org/10.1016/j.dib.2018.10.071)).

2. [2019 data](/2019_data/2019_data.csv)
This file was generated through the extraction of data from references in [wos_query_refs.bib](/2019_data/wos_query_refs.bib).

3. combine_and_process.ipynb generates MPEA_dataset.csv

File: prop_table.tex
\begin{tabular}{llrrr}
\toprule
                 REFERENCE: doi &                                      FORMULA &  PROPERTY: YS (MPa) &  PROPERTY: UTS (MPa) &  PROPERTY: Elongation (%) \\
\midrule
         10.1002/maco.201709833 &                  Al1 Cr1 Fe1 Mo0.5 Ni1 Ti0.5 &                2228 &                 3166 &                        10 \\
              10.1063/1.2734517 &  Al0.667 Co0.667 Cr0.667 Fe0.667 Ni0.667 Ti1 &                2220 &                 2720 &                         6 \\
         10.1002/maco.201709833 &                  Al1 Cr1 Fe1 Mo0.5 Ni1 Ti0.4 &                2185 &                 3673 &                        14 \\
         10.1002/maco.201709833 &                 Al1 Cr1 Fe1 Mo0.5 Ni1 Ti0.25 &                2161 &                 3641 &                        14 \\
  10.1016/j.actamat.2016.01.018 &                              Hf1 Nb1 Ta1 Zr1 &                2100 &                 2200 &                         3 \\
      10.1007/s11837-014-1066-0 &   Al0.333 Nb0.667 Ta0.533 Ti1 V0.133 Zr0.667 &                2035 &                 2105 &                         5 \\
   10.1016/j.matdes.2013.04.061 &                      Al0.7 Co0.3 Cr1 Fe1 Ni1 &                2033 &                 2635 &                         8 \\
      10.1007/s11837-014-1066-0 &                  Al1 Mo0.5 Nb1 Ta0.5 Ti1 Zr1 &                2000 &                 2368 &                        10 \\
      10.1007/s11837-014-1066-0 &          Al0.214 Nb0.714 Ta0.714 Ti1 Zr0.929 &                1965 &                 2054 &                         5 \\
      10.1007/s11837-014-1066-0 &   Al0.214 Nb0.714 Ta0.571 Ti1 V0.143 Zr0.929 &                1965 &                 2061 &                         5 \\
         10.1002/maco.201709833 &                        Al1 Cr1 Fe1 Mo0.5 Ni1 &                1914 &                 4023 &                        27 \\
      10.1007/s11837-014-1066-0 &                  Al0.4 Hf0.6 Nb1 Ta1 Ti1 Zr1 &                1841 &                 2269 &                        10 \\
      10.1007/s11837-012-0366-5 &                        Mo1 Nb1 Ti1 V0.25 Zr1 &                1776 &                 3893 &                        30 \\
      10.1007/s11837-012-0366-5 &           Mo0.667 Nb0.667 Ti0.667 V1 Zr0.667 &                1735 &                 3300 &                        20 \\
      10.1007/s11837-012-0366-5 &                        Mo1 Nb1 Ti1 V0.75 Zr1 &                1708 &                 3929 &                        29 \\
      10.1007/s11837-012-0366-5 &                         Mo1 Nb1 Ti1 V0.5 Zr1 &                1647 &                 3307 &                        28 \\
              10.3390/e16020870 &                         Al0.5 Mo1 Nb1 Ti1 V1 &                1625 &                 1800 &                        11 \\
 10.1016/j.intermet.2015.03.013 &                          Hf1 Mo1 Ta1 Ti1 Zr1 &                1600 &                 1743 &                         4 \\
     10.1016/j.msea.2011.09.033 &                  Cr1 Mo0.5 Nb1 Ta0.5 Ti1 Zr1 &                1595 &                 2046 &                         5 \\
      10.1007/s11837-012-0366-5 &                              Mo1 Nb1 Ti1 Zr1 &                1592 &                 3450 &                        34 \\
      10.1007/s11837-012-0366-5 &                   Mo0.5 Nb0.5 Ti0.5 V1 Zr0.5 &                1538 &                 3176 &                        23 \\
     10.1016/j.msea.2016.07.102 &                                Nb1 Ta1 V1 W1 &                1530 &                 1700 &                        12 \\
              10.3390/e18050189 &                               Mo1 Nb1 Ta1 V1 &                1525 &                 2400 &                        21 \\
  10.1016/j. matlet.2016.03.133 &                      Hf1 Mo1 Nb1 Ta1 Ti1 Zr1 &                1512 &                 1800 &                        12 \\
  10.1016/j.jallcom.2014.11.064 &                      Al1 Hf1 Nb1 Ta1 Ti1 Zr1 &                1489 &                 1900 &                        21 \\
\bottomrule
\end{tabular}
